Repository: Differentiable-Electron-Crystallography/diffBloch

# diffBloch
Differentiable Bloch-wave structure refinement for 3D electron diffraction.


📖 **Documentation:** <https://diffbloch.com/> — Usage guide and API reference.

## Quickstart

diffBloch is currently tagged as a release candidate and is under active development; `v0.2.0` will
be the first stable public release. Install [uv](https://docs.astral.sh/uv/getting-started/installation/),
then:

```bash
uv tool install diffBloch
```

Installing using `uv tool` makes diffBloch available as a CLI command on the system, to get started try:

```bash
diffBloch --help
```

Running diffBloch requires an experiment directory consisting of `.cif`, `.cif_pets` and `experiment.yml`, take a look at the [`/examples`](/examples) directory with some easy to run sample experiments, and refer to the documentation on [required inputs](https://diffbloch.com/inputs.html)

If you plan on exploring diffBloch more thoroughly, using features that are under development and have not been published to pypi, or developing/contributing, we recommend working from a git checkout instead.

To run diffBloch locally using the git repo, copy and past this into your terminal:

```bash
git clone https://github.com/Differentiable-Electron-Crystallography/diffBloch.git
cd ./diffBloch
git lfs install
git lfs pull
uv sync --dev
uv run diffBloch --help
```

[Installation](https://differentiable-electron-crystallography.github.io/diffBloch/installation.html)
covers installation beyond quickstart.

# Colmey et al. (2026), Acta Crystallographica A 82, 409–418

---

### The role of absorption in 3D electron diffraction dynamical structure refinement

**Benjamin Colmey**¹, **Tiarnan A. S. Doherty**¹ ² , **Shreshth A. Malik**² , **Paul A. Midgley**¹

¹ Department of Materials Science and Metallurgy, University of Cambridge, 27 Charles Babbage Rd,
Cambridge, CB3 0FS, United Kingdom
² OATML, Department of Computer Science, University of Oxford, Wolfson Building, Parks Rd, Oxford,
OX1 3QG, United Kingdom

**Paper (open access):** https://doi.org/10.1107/S2053273326009459

```bibtex
@article{Colmey2026,
  author  = {Benjamin Colmey and Tiarnan A. S. Doherty and Shreshth A. Malik and
             Paul A. Midgley},
  title   = {The role of absorption in 3D electron diffraction dynamical structure refinement},
  journal = {Acta Crystallographica Section A: Foundations and Advances},
  volume  = {82},
  number  = {6},
  pages   = {409--418},
  year    = {2026},
  doi     = {10.1107/S2053273326009459},
  url     = {https://doi.org/10.1107/S2053273326009459}
}
```

> The role of absorption in 3D electron diffraction is established through analytical theory,
> simulation, and dynamical refinement. A two-beam expression for the absorbed integrated intensity
> in centrosymmetric crystals is derived, showing that for t/ξg ≪ 1 reflections follow a uniform
> exponential decay set by the mean absorptive potential U'0. Many-beam simulations of both
> centrosymmetric and non-centrosymmetric crystals reveal additional reflection-specific anomalous
> absorption beyond the uniform attenuation set by U'0. Neglecting these effects in dynamical
> refinement of integrated intensities incurs an error that increases approximately linearly with
> thickness, with this error becoming more severe near zone axes. Dynamical refinements were
> performed on CsPbBr3, quartz, and borane, with the inclusion of absorption yielding an improvement
> in R_obs from 6.4 to 5.3% for CsPbBr3 and negligible improvements for quartz and borane. Anomalous
> absorption may therefore be ignored for routine refinement of integrated intensities except in
> high-Z materials at thicknesses approaching ξg.

---

This directory holds six runnable diffBloch experiment configs reproducing the three materials refinement in
the paper, elastic and absorptive:

```text
data/quartz-absorption/    data/quartz-no-abs/
data/cspbbr3-absorption/   data/cspbbr3-no-abs/
data/borane-absorption/    data/borane-no-abs/
```

## Data source

CsPbBr3, alpha-quartz, and borane data:

> Suresh, A., Yörük, E., Cabaj, M. K., Brázda, P., Výborný, K., Sedláček, O., Müller, C.,
> Chintakindi, H., Eigner, V. & Palatinus, L. (2024). *Ionisation of atoms determined by kappa
> refinement against 3D electron diffraction data.* Nature Communications 15, 9066.
> https://doi.org/10.1038/s41467-024-53448-2

```bibtex
@article{Suresh2024,
  author  = {Ashwin Suresh and Emre Yörük and Małgorzata K. Cabaj and Petr Brázda and
             Karel Výborný and Ondřej Sedláček and Christian Müller and
             Hrushikesh Chintakindi and Václav Eigner and Lukáš Palatinus},
  title   = {Ionisation of atoms determined by kappa refinement against 3D electron diffraction data},
  journal = {Nature Communications},
  volume  = {15},
  pages   = {9066},
  year    = {2024},
  doi     = {10.1038/s41467-024-53448-2},
  url     = {https://doi.org/10.1038/s41467-024-53448-2}
}
```

File: examples/Colmey_2026_ActaCrystA/data/borane-absorption/borane_IAM_4.cif
data_borane
_cell_length_a                           10.7707(5)
_cell_length_b                           11.9899(5)
_cell_length_c                           10.7360(5)
_cell_angle_alpha                        90
_cell_angle_beta                         90
_cell_angle_gamma                        90
_cell_volume                             1386.445(36)
_symmetry_cell_setting                   orthorhombic
_symmetry_space_group_name_H-M           'P c c n'
_symmetry_space_group_name_Hall          '-P 2ab 2ac'
_symmetry_Int_Tables_number              56

loop_
 _space_group_symop_id
 _space_group_symop_operation_xyz
 1   x,y,z
 2   -x+1/2,-y+1/2,z
 3   -x,y+1/2,-z+1/2
 4   x+1/2,-y,-z+1/2
 5   -x,-y,-z
 6   x+1/2,y+1/2,-z
 7   x,-y+1/2,z+1/2
 8   -x+1/2,y,z+1/2


loop_
 _atom_site_label
 _atom_site_type_symbol
 _atom_site_fract_x
 _atom_site_fract_y
 _atom_site_fract_z
 _atom_site_thermal_displace_type
 _atom_site_U_iso_or_equiv
 _atom_site_site_symmetry_multiplicity
 _atom_site_occupancy
 _atom_site_calc_flag
 _atom_site_refinement_flags
 _atom_site_disorder_assembly
 _atom_site_disorder_group
  B1 B 0.43281(12) 0.35385(9) 0.39511(13) Uani 0.0087(4) 8 1 d . . .
  B2 B 0.67992(12) 0.44780(9) 0.41255(13) Uani 0.0074(4) 8 1 d . . .
  B3 B 0.54462(13) 0.53524(10) 0.20046(13) Uani 0.0104(4) 8 1 d . . .
  B4 B 0.58919(12) 0.33637(9) 0.34708(13) Uani 0.0078(4) 8 1 d . . .
  B5 B 0.65470(13) 0.43976(9) 0.24627(13) Uani 0.0094(4) 8 1 d . . .
  B6 B 0.55865(12) 0.38251(8) 0.50033(13) Uani 0.0062(4) 8 1 d . . .
  B7 B 0.64323(13) 0.56959(9) 0.32717(13) Uani 0.0094(4) 8 1 d . . .
  B8 B 0.49575(12) 0.39358(9) 0.22868(13) Uani 0.0097(4) 8 1 d . . .
  B9 B 0.57580(12) 0.53228(8) 0.49389(13) Uani 0.0068(4) 8 1 d . . .
  H1b3b8 H 0.4264(6) 0.4898(5) 0.2341(7) Uani 0.028(3) 8 1 d . . .
  H1b3 H 0.5397(8) 0.5867(6) 0.1028(8) Uani 0.049(4) 8 1 d . . .
  H1b7 H 0.7143(7) 0.6493(5) 0.3200(8) Uani 0.041(3) 8 1 d . . .
  H1b4 H 0.6176(7) 0.2373(4) 0.3331(7) Uani 0.037(3) 8 1 d . . .
  H1b2 H 0.7859(7) 0.4403(6) 0.4545(7) Uani 0.037(3) 8 1 d . . .
  H1b3b7 H 0.5312(6) 0.6128(4) 0.2926(6) Uani 0.022(2) 8 1 d . . .
  H1b8 H 0.4582(7) 0.3390(5) 0.1396(7) Uani 0.035(3) 8 1 d . . .
  H1b5 H 0.7432(8) 0.4094(6) 0.1800(8) Uani 0.042(3) 8 1 d . . .
  H1b1b9 H 0.3556(6) 0.4453(5) 0.3991(7) Uani 0.032(3) 8 1 d . . .
  H1b6 H 0.5882(7) 0.3207(6) 0.5885(8) Uani 0.042(3) 8 1 d . . .
  H1b1 H 0.3608(8) 0.2718(5) 0.4079(9) Uani 0.058(4) 8 1 d . . .

loop_
 _atom_site_aniso_label
 _atom_site_aniso_type_symbol
 _atom_site_aniso_U_11
 _atom_site_aniso_U_22
 _atom_site_aniso_U_33
 _atom_site_aniso_U_12
 _atom_site_aniso_U_13
 _atom_site_aniso_U_23
 B1 B 0.0058(7) 0.0080(5) 0.0123(9) -0.0033(5) 0.0002(5) -0.0031(4)
 B2 B 0.0040(7) 0.0089(5) 0.0093(9) -0.0011(5) 0.0006(4) 0.0001(4)
 B3 B 0.0112(8) 0.0126(5) 0.0075(9) 0.0034(5) 0.0000(4) 0.0033(5)
 B4 B 0.0060(7) 0.0056(4) 0.0119(9) 0.0001(4) 0.0017(4) -0.0032(4)
 B5 B 0.0101(8) 0.0114(5) 0.0067(9) 0.0029(5) 0.0034(4) 0.0014(4)
 B6 B 0.0063(7) 0.0069(5) 0.0055(8) 0.0000(4) 0.0008(4) 0.0010(4)
 B7 B 0.0102(8) 0.0071(5) 0.0110(9) -0.0016(5) 0.0024(5) 0.0028(4)
 B8 B 0.0111(8) 0.0102(5) 0.0079(9) 0.0002(5) -0.0021(5) -0.0014(5)
 B9 B 0.0036(7) 0.0052(4) 0.0115(8) 0.0004(4) 0.0012(4) -0.0014(4)
H1b3b8 H 0.025(4) 0.030(3) 0.029(5) 0.017(3) 0.000(3) 0.013(3)
H1b3 H 0.088026218409 0.048751695357 0.013052084440 -0.003140386099 -0.009717120521 0.024485325876
 H1b7 H 0.036(5) 0.026(3) 0.061(7) -0.013(3) -0.010(4) 0.003(3)
 H1b4 H 0.054(6) 0.012(2) 0.044(6) 0.019(3) 0.009(3) -0.006(3)
 H1b2 H 0.026(5) 0.043(4) 0.042(6) -0.003(3) 0.004(3) -0.001(3)
H1b3b7 H 0.026(4) 0.023(3) 0.017(5) 0.008(3) 0.001(2) -0.004(2)
H1b8 H 0.051022482458 0.046014027420 0.007223655841 -0.004982241315 -0.014929089260 -0.009943988266
 H1b5 H 0.041(6) 0.051(4) 0.035(7) 0.022(4) 0.015(3) 0.016(3)
 H1b1b9 H 0.025(4) 0.019(3) 0.052(6) 0.006(3) -0.010(3) -0.009(3)
 H1b6 H 0.038(6) 0.041(4) 0.048(7) 0.006(3) -0.012(4) 0.016(4)
 H1b1 H 0.037(6) 0.029(3) 0.108(9) -0.030(4) -0.012(5) 0.011(4)

File: examples/Colmey_2026_ActaCrystA/data/borane-absorption/refined_structure.cif
data_borane
_cell_length_a 10.764740
_cell_length_b 11.999950
_cell_length_c 10.725840
_cell_angle_alpha 89.999990
_cell_angle_beta 89.999980
_cell_angle_gamma 90.000020
_cell_volume 1385.52477
_symmetry_cell_setting orthorhombic
_symmetry_space_group_name_H-M 'P c c n'
_symmetry_space_group_name_Hall '-P 2ab 2ac'
_symmetry_Int_Tables_number 56

loop_
_space_group_symop_id
_space_group_symop_operation_xyz
1 x,y,z
2 -x+1/2,-y+1/2,z
3 -x,y+1/2,-z+1/2
4 x+1/2,-y,-z+1/2
5 -x,-y,-z
6 x+1/2,y+1/2,-z
7 x,-y+1/2,z+1/2
8 -x+1/2,y,z+1/2

loop_
_atom_site_label
_atom_site_type_symbol
_atom_site_fract_x
_atom_site_fract_y
_atom_site_fract_z
_atom_site_thermal_displace_type
_atom_site_U_iso_or_equiv
_atom_site_site_symmetry_multiplicity
_atom_site_occupancy
_atom_site_calc_flag
_atom_site_refinement_flags
_atom_site_disorder_assembly
_atom_site_disorder_group
B1 B 0.4314216572 0.3540507966 0.3947128442 Uani 0.0087(4) 8 1 d . . .
B2 B 0.6796115797 0.4479747114 0.4132768996 Uani 0.0074(4) 8 1 d . . .
B3 B 0.5445596079 0.5355186818 0.2016074957 Uani 0.0104(4) 8 1 d . . .
B4 B 0.5890361913 0.3356177306 0.346933206 Uani 0.0078(4) 8 1 d . . .
B5 B 0.6544437113 0.4394262153 0.2455935086 Uani 0.0094(4) 8 1 d . . .
B6 B 0.5586750799 0.3824706883 0.5015188533 Uani 0.0062(4) 8 1 d . . .
B7 B 0.6434358928 0.5700281232 0.3275364529 Uani 0.0094(4) 8 1 d . . .
B8 B 0.4953231288 0.3932805578 0.2293693076 Uani 0.0097(4) 8 1 d . . .
B9 B 0.5762819668 0.532666462 0.4938077304 Uani 0.0068(4) 8 1 d . . .
H1b3b8 H 0.4218454932 0.4904253135 0.2322041173 Uani 0.028(3) 8 1 d . . .
H1b3 H 0.5455501809 0.5893561322 0.1012038041 Uani 0.049(4) 8 1 d . . .
H1b7 H 0.7181784282 0.649865247 0.322849022 Uani 0.041(3) 8 1 d . . .
H1b4 H 0.6129982512 0.2337116781 0.328599502 Uani 0.037(3) 8 1 d . . .
H1b2 H 0.787248822 0.4426815457 0.4576076493 Uani 0.037(3) 8 1 d . . .
H1b3b7 H 0.5300832368 0.613864427 0.296409501 Uani 0.022(2) 8 1 d . . .
H1b8 H 0.4548388882 0.3417194694 0.1396001243 Uani 0.035(3) 8 1 d . . .
H1b5 H 0.7455430274 0.4096983244 0.1773931157 Uani 0.042(3) 8 1 d . . .
H1b1b9 H 0.3506280398 0.4479843261 0.3968428441 Uani 0.032(3) 8 1 d . . .
H1b6 H 0.5885223474 0.3215661174 0.5885679088 Uani 0.042(3) 8 1 d . . .
H1b1 H 0.3568443736 0.267963427 0.4102414689 Uani 0.058(4) 8 1 d . . .

loop_
_atom_site_aniso_label
_atom_site_aniso_type_symbol
_atom_site_aniso_U_11
_atom_site_aniso_U_22
_atom_site_aniso_U_33
_atom_site_aniso_U_12
_atom_site_aniso_U_13
_atom_site_aniso_U_23
B1 B 0.002692972711 0.008141909526 0.01174060848 -0.001827637018 0.0003127380662 -0.004356833951
B2 B 0.001627090854 0.005678534337 0.00739053874 -0.0009932053539 0.0008342641756 -2.986032912e-05
B3 B 0.007656435697 0.009264913615 0.008439613793 0.004084410471 -0.001986573928 0.002541051588
B4 B 0.003385304656 0.002773600303 0.01287095926 -0.001202464007 0.002907512177 -0.002843022918
B5 B 0.007160613099 0.008808278332 0.004528205425 0.003793511272 0.0009254276818 0.003291629087
B6 B 0.003245945541 0.002990690814 0.003559127183 0.0005699111535 0.001363913511 0.001441347418
B7 B 0.004771717006 0.003115725696 0.01109389915 -0.0008027432397 0.001850587453 0.001539255957
B8 B 0.01023613494 0.007472757938 0.006610193227 0.002096779195 -0.003298416291 -9.714539512e-05
B9 B 0.0008192283335 0.001654346096 0.009161402919 0.0001327859632 0.0006985729543 -0.001530605316
H1b3b8 H 0.01955080539 0.02513490092 0.04807134507 0.01281640973 0.003215864645 0.01911341875
H1b3 H 0.1113874755 0.06389644705 0.01209911796 4.030711247e-05 -0.01341125056 0.0258050888
H1b7 H 0.03395565305 0.02728394582 0.06227466984 -0.01795022498 -0.01144705052 0.009192564872
H1b4 H 0.0671827781 0.01449216158 0.05817441393 0.02690107582 0.01815339891 -0.001326328435
H1b2 H 0.03003711733 0.05609228466 0.03481407793 -0.0003269462198 0.006457515732 0.002996864289
H1b3b7 H 0.02226715434 0.02212444601 0.01297495844 0.009817061551 -0.003681542184 -0.005745223129
H1b8 H 0.03832655429 0.05291386337 0.01282935188 -0.003175773565 -0.01500003024 -0.01788595712
H1b5 H 0.04811818822 0.04480285173 0.02970124411 0.02955352005 0.01488124371 0.01595262297
H1b1b9 H 0.03076762181 0.01374387432 0.06357379286 0.011139667 -0.01537876989 -0.01351321613
H1b6 H 0.03915348251 0.05506624844 0.06487826314 0.01100751386 -0.01838554243 0.01661965349
H1b1 H 0.04037892823 0.02550756334 0.114247715 -0.02886593016 -0.0171656694 0.01539224826

File: examples/Colmey_2026_ActaCrystA/data/borane-no-abs/refined_structure.cif
data_borane
_cell_length_a 10.764740
_cell_length_b 11.999950
_cell_length_c 10.725840
_cell_angle_alpha 89.999990
_cell_angle_beta 89.999980
_cell_angle_gamma 90.000020
_cell_volume 1385.52477
_symmetry_cell_setting orthorhombic
_symmetry_space_group_name_H-M 'P c c n'
_symmetry_space_group_name_Hall '-P 2ab 2ac'
_symmetry_Int_Tables_number 56

loop_
_space_group_symop_id
_space_group_symop_operation_xyz
1 x,y,z
2 -x+1/2,-y+1/2,z
3 -x,y+1/2,-z+1/2
4 x+1/2,-y,-z+1/2
5 -x,-y,-z
6 x+1/2,y+1/2,-z
7 x,-y+1/2,z+1/2
8 -x+1/2,y,z+1/2

loop_
_atom_site_label
_atom_site_type_symbol
_atom_site_fract_x
_atom_site_fract_y
_atom_site_fract_z
_atom_site_thermal_displace_type
_atom_site_U_iso_or_equiv
_atom_site_site_symmetry_multiplicity
_atom_site_occupancy
_atom_site_calc_flag
_atom_site_refinement_flags
_atom_site_disorder_assembly
_atom_site_disorder_group
B1 B 0.4317323677 0.3540773533 0.3945462878 Uani 0.0087(4) 8 1 d . . .
B2 B 0.6795259419 0.4476084924 0.4131183844 Uani 0.0074(4) 8 1 d . . .
B3 B 0.5444618157 0.5354099718 0.2016322543 Uani 0.0104(4) 8 1 d . . .
B4 B 0.5892304894 0.3356564635 0.3468350479 Uani 0.0078(4) 8 1 d . . .
B5 B 0.654509638 0.4391921483 0.2457520225 Uani 0.0094(4) 8 1 d . . .
B6 B 0.5588573829 0.3823290973 0.5014433886 Uani 0.0062(4) 8 1 d . . .
B7 B 0.6433672882 0.5698206581 0.327909402 Uani 0.0094(4) 8 1 d . . .
B8 B 0.4955097935 0.3933859483 0.2294479683 Uani 0.0097(4) 8 1 d . . .
B9 B 0.5762758248 0.5325959655 0.4937193162 Uani 0.0068(4) 8 1 d . . .
H1b3b8 H 0.4217803417 0.4908744018 0.2330169227 Uani 0.028(3) 8 1 d . . .
H1b3 H 0.5429858844 0.5894226581 0.1009226898 Uani 0.049(4) 8 1 d . . .
H1b7 H 0.7176329506 0.6482300213 0.3229922886 Uani 0.041(3) 8 1 d . . .
H1b4 H 0.614499884 0.2339862527 0.3289503772 Uani 0.037(3) 8 1 d . . .
H1b2 H 0.7875228383 0.4419073253 0.458184816 Uani 0.037(3) 8 1 d . . .
H1b3b7 H 0.5294230376 0.6142478804 0.2968808725 Uani 0.022(2) 8 1 d . . .
H1b8 H 0.4557351452 0.3413679565 0.1405735455 Uani 0.035(3) 8 1 d . . .
H1b5 H 0.7459428732 0.40981279 0.1769680907 Uani 0.042(3) 8 1 d . . .
H1b1b9 H 0.3503397324 0.4479204901 0.3970562742 Uani 0.032(3) 8 1 d . . .
H1b6 H 0.5892863667 0.3212878836 0.5897273088 Uani 0.042(3) 8 1 d . . .
H1b1 H 0.3580509013 0.2680745009 0.4100242618 Uani 0.058(4) 8 1 d . . .

loop_
_atom_site_aniso_label
_atom_site_aniso_type_symbol
_atom_site_aniso_U_11
_atom_site_aniso_U_22
_atom_site_aniso_U_33
_atom_site_aniso_U_12
_atom_site_aniso_U_13
_atom_site_aniso_U_23
B1 B 0.003207708011 0.008311914438 0.01187196918 -0.002353826598 0.0004506187165 -0.004290326262
B2 B 0.001738239627 0.005107883508 0.007999576326 -0.000723194463 0.0009247698978 -7.139128687e-05
B3 B 0.007274020141 0.008876627141 0.009047832668 0.003608044168 -0.001890514078 0.002650243947
B4 B 0.00331629821 0.002785338511 0.0126262497 -0.001188209565 0.002967717433 -0.002629130365
B5 B 0.006565241242 0.008394971417 0.005233881685 0.003354487758 0.0008659844975 0.003371645229
B6 B 0.002982674672 0.002824105793 0.003227186389 0.0002018897202 0.001085679816 0.0009365910786
B7 B 0.004946218497 0.003395287927 0.01034410959 -0.001338464864 0.001870456801 0.001208021612
B8 B 0.01004219991 0.007268140834 0.006745356601 0.001328952095 -0.00326680597 3.48882006e-05
B9 B 0.0008915841739 0.001636224081 0.009639148134 0.0001322634686 0.0007257604478 -0.001353417222
H1b3b8 H 0.01836018629 0.02496301331 0.04822194389 0.01132474936 0.002977506132 0.01951584322
H1b3 H 0.1109353327 0.06432237581 0.01057617067 -0.003615445252 -0.01230087993 0.02468001171
H1b7 H 0.03793814803 0.02767731826 0.06455208349 -0.01876706513 -0.01398226227 0.009606653296
H1b4 H 0.06870686714 0.01602170596 0.0584513195 0.02932923709 0.01881804683 -0.0002918612296
H1b2 H 0.03161654321 0.05542485511 0.03530898082 -0.002304811647 0.007758707395 0.001308772994
H1b3b7 H 0.02394633497 0.02321168997 0.01325135181 0.01055876103 -0.004089092855 -0.004916550685
H1b8 H 0.03914065137 0.05419380382 0.01305242125 -0.005114428513 -0.01547879684 -0.01723052364
H1b5 H 0.05062777347 0.0445913908 0.03208308712 0.02952240551 0.01462519102 0.01512644492
H1b1b9 H 0.03269527875 0.01439280151 0.06633747488 0.01137194319 -0.01605079146 -0.01370322163
H1b6 H 0.03837268376 0.05500260044 0.06639059428 0.01047087217 -0.01802693708 0.01770971068
H1b1 H 0.04057524765 0.025117718 0.1130873835 -0.02856151116 -0.01694657011 0.01520365611

File: examples/Colmey_2026_ActaCrystA/data/cspbbr3-absorption/refined_structure.cif
data_cspbbr3
_symmetry_cell_setting orthorhombic
_symmetry_space_group_name_H-M 'P b n m'
_symmetry_space_group_name_Hall '-P -2xab;-2yabc;-2zc'
_symmetry_Int_Tables_number 62

loop_
_space_group_symop_id
_space_group_symop_operation_xyz
1 x,y,z
2 -x,-y,z+1/2
3 -x+1/2,y+1/2,-z+1/2
4 x+1/2,-y+1/2,-z
5 -x,-y,-z
6 x,y,-z+1/2
7 x+1/2,-y+1/2,z+1/2
8 -x+1/2,y+1/2,z

_cell_length_a 8.118890
_cell_length_b 8.359030
_cell_length_c 11.759350
_cell_angle_alpha 90.000000
_cell_angle_beta 90.000020
_cell_angle_gamma 90.000020
_cell_volume 798.06058

loop_
_atom_site_label
_atom_site_type_symbol
_atom_site_fract_x
_atom_site_fract_y
_atom_site_fract_z
_atom_site_thermal_displace_type
_atom_site_U_iso_or_equiv
_atom_site_site_symmetry_multiplicity
_atom_site_occupancy
_atom_site_calc_flag
_atom_site_refinement_flags
_atom_site_disorder_assembly
_atom_site_disorder_group
Cs1 Cs 0.5140717874 0.552846483 0.75 Uani 0.0375(3) 4 1 d . . .
Pb1 Pb 0.5 1 0.5 Uani 0.01530(10) 4 1 d . . .
Br1 Br 0.3001284323 0.7017260393 0.4685669712 Uani 0.0272(2) 8 1 d . . .
Br2 Br 0.4397730329 0.993887747 0.75 Uani 0.0353(4) 4 1 d . . .

loop_
_atom_site_aniso_label
_atom_site_aniso_type_symbol
_atom_site_aniso_U_11
_atom_site_aniso_U_22
_atom_site_aniso_U_33
_atom_site_aniso_U_12
_atom_site_aniso_U_13
_atom_site_aniso_U_23
Cs1 Cs 0.04327578126 0.04299484837 0.03120572789 0.007636376175 0 0
Pb1 Pb 0.01634655146 0.01387187021 0.01470305659 -0.001124414427 -0.001699012945 0.001042673389
Br1 Br 0.02512227787 0.02205147418 0.03501141024 -0.01031935853 0.002958704122 -0.003715774422
Br2 Br 0.04581524658 0.04630935866 0.01140178262 0.004749815774 0 0

File: examples/Colmey_2026_ActaCrystA/data/cspbbr3-no-abs/refined_structure.cif
data_cspbbr3
_symmetry_cell_setting orthorhombic
_symmetry_space_group_name_H-M 'P b n m'
_symmetry_space_group_name_Hall '-P -2xab;-2yabc;-2zc'
_symmetry_Int_Tables_number 62

loop_
_space_group_symop_id
_space_group_symop_operation_xyz
1 x,y,z
2 -x,-y,z+1/2
3 -x+1/2,y+1/2,-z+1/2
4 x+1/2,-y+1/2,-z
5 -x,-y,-z
6 x,y,-z+1/2
7 x+1/2,-y+1/2,z+1/2
8 -x+1/2,y+1/2,z

_cell_length_a 8.118890
_cell_length_b 8.359030
_cell_length_c 11.759350
_cell_angle_alpha 90.000000
_cell_angle_beta 90.000020
_cell_angle_gamma 90.000020
_cell_volume 798.06058

loop_
_atom_site_label
_atom_site_type_symbol
_atom_site_fract_x
_atom_site_fract_y
_atom_site_fract_z
_atom_site_thermal_displace_type
_atom_site_U_iso_or_equiv
_atom_site_site_symmetry_multiplicity
_atom_site_occupancy
_atom_site_calc_flag
_atom_site_refinement_flags
_atom_site_disorder_assembly
_atom_site_disorder_group
Cs1 Cs 0.5142519598 0.5529020124 0.75 Uani 0.0375(3) 4 1 d . . .
Pb1 Pb 0.5 1 0.5 Uani 0.01530(10) 4 1 d . . .
Br1 Br 0.3003849732 0.7014981563 0.4685419593 Uani 0.0272(2) 8 1 d . . .
Br2 Br 0.4406735512 0.9939016032 0.75 Uani 0.0353(4) 4 1 d . . .

loop_
_atom_site_aniso_label
_atom_site_aniso_type_symbol
_atom_site_aniso_U_11
_atom_site_aniso_U_22
_atom_site_aniso_U_33
_atom_site_aniso_U_12
_atom_site_aniso_U_13
_atom_site_aniso_U_23
Cs1 Cs 0.04018804277 0.04029709324 0.02913946974 0.008726925929 0 0
Pb1 Pb 0.01540824021 0.01342959225 0.01385688112 -0.001184936496 -0.001879917764 0.0004560390968
Br1 Br 0.02463354988 0.02121533908 0.03280411172 -0.01063910182 0.003616929037 -0.004978001641
Br2 Br 0.04050107223 0.04370272485 0.01321489918 0.002921703474 0 0

File: examples/Colmey_2026_ActaCrystA/data/quartz-absorption/experimental_paper_files/enantiomer_1.cif
data_data_refined
_cell_length_a 4.92260
_cell_length_b 4.92260
_cell_length_c 5.40030
_cell_angle_alpha 90.00000
_cell_angle_beta 90.00000
_cell_angle_gamma 120.00000
_cell_volume 113.32810
_symmetry_space_group_name_H-M 'P3221'
_symmetry_Int_Tables_number 154

loop_
_symmetry_equiv_pos_site_id
_symmetry_equiv_pos_as_xyz
1 x,y,z
2 -y,x-y,z+2/3
3 -x+y,-x,z+1/3
4 y,x,-z
5 x-y,-y,-z+1/3
6 -x,-x+y,-z+2/3

loop_
_atom_site_label
_atom_site_type_symbol
_atom_site_fract_x
_atom_site_fract_y
_atom_site_fract_z
_atom_site_U_iso_or_equiv
_atom_site_thermal_displace_type
Si1 Si 1.000000 0.471256 0.833333 0.009208 Uani
O1 O 0.854729 0.585819 0.618682 0.015829 Uani

loop_
_atom_site_aniso_label
_atom_site_aniso_U_11
_atom_site_aniso_U_22
_atom_site_aniso_U_33
_atom_site_aniso_U_23
_atom_site_aniso_U_13
_atom_site_aniso_U_12
Si1 0.012306 0.011452 0.005230 -0.000532 -0.001064 0.006153
O1 0.013019 0.019950 0.016200 0.004034 -0.002570 0.009504

File: examples/Colmey_2026_ActaCrystA/data/quartz-absorption/refined_structure.cif
data_data_refined
_cell_length_a 4.922600
_cell_length_b 4.922600
_cell_length_c 5.400300
_cell_angle_alpha 90.000000
_cell_angle_beta 90.000000
_cell_angle_gamma 120.000000
_cell_volume 113.32810
_symmetry_space_group_name_H-M 'P3221'
_symmetry_Int_Tables_number 154

loop_
_symmetry_equiv_pos_site_id
_symmetry_equiv_pos_as_xyz
1 x,y,z
2 -y,x-y,z+2/3
3 -x+y,-x,z+1/3
4 y,x,-z
5 x-y,-y,-z+1/3
6 -x,-x+y,-z+2/3

loop_
_atom_site_label
_atom_site_type_symbol
_atom_site_fract_x
_atom_site_fract_y
_atom_site_fract_z
_atom_site_U_iso_or_equiv
_atom_site_thermal_displace_type
Si1 Si 1 0.4712110293 0.833333 0.009208 Uani
O1 O 0.8550691751 0.5864581493 0.618973072 0.015829 Uani

loop_
_atom_site_aniso_label
_atom_site_aniso_U_11
_atom_site_aniso_U_22
_atom_site_aniso_U_33
_atom_site_aniso_U_23
_atom_site_aniso_U_13
_atom_site_aniso_U_12
Si1 0.008475275776 0.01043247847 0.005189949578 -0.0002569421278 -0.0005138842556 0.004237637888
O1 0.009912833968 0.01846614283 0.01527165056 0.003610113043 -0.003682769809 0.007645296051

File: examples/Colmey_2026_ActaCrystA/data/quartz-no-abs/refined_structure.cif
data_data_refined
_cell_length_a 4.922600
_cell_length_b 4.922600
_cell_length_c 5.400300
_cell_angle_alpha 90.000000
_cell_angle_beta 90.000000
_cell_angle_gamma 120.000000
_cell_volume 113.32810
_symmetry_space_group_name_H-M 'P3221'
_symmetry_Int_Tables_number 154

loop_
_symmetry_equiv_pos_site_id
_symmetry_equiv_pos_as_xyz
1 x,y,z
2 -y,x-y,z+2/3
3 -x+y,-x,z+1/3
4 y,x,-z
5 x-y,-y,-z+1/3
6 -x,-x+y,-z+2/3

loop_
_atom_site_label
_atom_site_type_symbol
_atom_site_fract_x
_atom_site_fract_y
_atom_site_fract_z
_atom_site_U_iso_or_equiv
_atom_site_thermal_displace_type
Si1 Si 1 0.4712919929 0.833333 0.009208 Uani
O1 O 0.8549030971 0.5864037406 0.6191009681 0.015829 Uani

loop_
_atom_site_aniso_label
_atom_site_aniso_U_11
_atom_site_aniso_U_22
_atom_site_aniso_U_33
_atom_site_aniso_U_23
_atom_site_aniso_U_13
_atom_site_aniso_U_12
Si1 0.008505702121 0.01028058965 0.005246199304 -0.0003488820283 -0.0006977640565 0.00425285106
O1 0.01020516626 0.0191725861 0.01543784168 0.003446914411 -0.003774058333 0.008154465098
