Repository: Differentiable-Electron-Crystallography/diffBloch

# diffBloch
Differentiable Bloch-wave structure refinement for 3D electron diffraction.


📖 **Documentation:** <https://diffbloch.com/> — Usage guide and API reference.

## Quickstart

diffBloch is currently tagged as a release candidate and is under active development; `v0.2.0` will
be the first stable public release. Install [uv](https://docs.astral.sh/uv/getting-started/installation/),
then:

```bash
uv tool install diffBloch
```

Installing using `uv tool` makes diffBloch available as a CLI command on the system, to get started try:

```bash
diffBloch --help
```

Running diffBloch requires an experiment directory consisting of `.cif`, `.cif_pets` and `experiment.yml`, take a look at the [`/examples`](/examples) directory with some easy to run sample experiments, and refer to the documentation on [required inputs](https://diffbloch.com/inputs.html)

If you plan on exploring diffBloch more thoroughly, using features that are under development and have not been published to pypi, or developing/contributing, we recommend working from a git checkout instead.

To run diffBloch locally using the git repo, copy and past this into your terminal:

```bash
git clone https://github.com/Differentiable-Electron-Crystallography/diffBloch.git
cd ./diffBloch
git lfs install
git lfs pull
uv sync --dev
uv run diffBloch --help
```

[Installation](https://differentiable-electron-crystallography.github.io/diffBloch/installation.html)
covers installation beyond quickstart.

# Colmey et al. (2026), pending review, submitted to Acta Crystallographica A, Feb 6th, 2026

---

### The role of absorption in three-dimensional electron diffraction dynamical structure refinement

**Benjamin Colmey**¹, **Tiarnan A. S. Doherty**¹ ² , **Shreshth A. Malik**² , **Paul A. Midgley**¹

¹ Department of Materials Science and Metallurgy, University of Cambridge, 27 Charles Babbage Rd,
Cambridge, CB3 0FS, United Kingdom
² OATML, Department of Computer Science, University of Oxford, Wolfson Building, Parks Rd, Oxford,
OX1 3QG, United Kingdom

**arXiv:** https://arxiv.org/abs/2602.08935

> The role of absorption in 3D electron diffraction is established through analytical theory,
> simulation, and dynamical refinement. A two-beam expression for the absorbed integrated intensity
> in centrosymmetric crystals is derived, showing that for t/ξg ≪ 1 reflections follow a uniform
> exponential decay set by the mean absorptive potential U'0. Many-beam simulations of both
> centrosymmetric and non-centrosymmetric crystals reveal additional reflection-specific anomalous
> absorption beyond the uniform attenuation set by U'0. Neglecting these effects in dynamical
> refinement of integrated intensities incurs an error that increases approximately linearly with
> thickness, with this error becoming more severe near zone axes. Dynamical refinements were
> performed on CsPbBr3, quartz, and borane, with the inclusion of absorption yielding an improvement
> in R_obs from 6.4 to 5.3% for CsPbBr3 and negligible improvements for quartz and borane. Anomalous
> absorption may therefore be ignored for routine refinement of integrated intensities except in
> high-Z materials at thicknesses approaching ξg.

---

This directory holds six runnable diffBloch experiment configs reproducing the three materials refinement in
the paper, elastic and absorptive:

```text
data/quartz-absorption/    data/quartz-no-abs/
data/cspbbr3-absorption/   data/cspbbr3-no-abs/
data/borane-absorption/    data/borane-no-abs/
```

## Data source

CsPbBr3, alpha-quartz, and borane data:

> Suresh, A., Yörük, E., Cabaj, M. K., Brázda, P., Výborný, K., Sedláček, O., Müller, C.,
> Chintakindi, H., Eigner, V. & Palatinus, L. (2024). *Ionisation of atoms determined by kappa
> refinement against 3D electron diffraction data.* Nature Communications 15, 9066.
> https://doi.org/10.1038/s41467-024-53448-2

```bibtex
@article{Suresh2024,
  author  = {Ashwin Suresh and Emre Yörük and Małgorzata K. Cabaj and Petr Brázda and
             Karel Výborný and Ondřej Sedláček and Christian Müller and
             Hrushikesh Chintakindi and Václav Eigner and Lukáš Palatinus},
  title   = {Ionisation of atoms determined by kappa refinement against 3D electron diffraction data},
  journal = {Nature Communications},
  volume  = {15},
  pages   = {9066},
  year    = {2024},
  doi     = {10.1038/s41467-024-53448-2},
  url     = {https://doi.org/10.1038/s41467-024-53448-2}
}
```

## Results

#### Published (Colmey et al. 2026)

|                          | CsPbBr3  | alpha-quartz | Borane   |
| ------------------------ | :------: | :----------: | :------: |
| **R_obs (%), elastic**   |   6.40   |     4.12     |   9.54   |
| **wR2 (%), elastic**     |   6.73   |     3.84     |   8.56   |
| **R_obs (%), absorptive**|   5.26   |     4.00     |   9.48   |
| **wR2 (%), absorptive**  |   5.31   |     3.66     |   8.51   |

File: examples/Colmey_et_al_2026/data/borane-absorption/refined_structure.cif
data_borane
_cell_length_a 10.764740
_cell_length_b 11.999950
_cell_length_c 10.725840
_cell_angle_alpha 89.999990
_cell_angle_beta 89.999980
_cell_angle_gamma 90.000020
_cell_volume 1385.52477
_symmetry_cell_setting orthorhombic
_symmetry_space_group_name_H-M 'P c c n'
_symmetry_space_group_name_Hall '-P 2ab 2ac'
_symmetry_Int_Tables_number 56

loop_
_space_group_symop_id
_space_group_symop_operation_xyz
1 x,y,z
2 -x+1/2,-y+1/2,z
3 -x,y+1/2,-z+1/2
4 x+1/2,-y,-z+1/2
5 -x,-y,-z
6 x+1/2,y+1/2,-z
7 x,-y+1/2,z+1/2
8 -x+1/2,y,z+1/2

loop_
_atom_site_label
_atom_site_type_symbol
_atom_site_fract_x
_atom_site_fract_y
_atom_site_fract_z
_atom_site_thermal_displace_type
_atom_site_U_iso_or_equiv
_atom_site_site_symmetry_multiplicity
_atom_site_occupancy
_atom_site_calc_flag
_atom_site_refinement_flags
_atom_site_disorder_assembly
_atom_site_disorder_group
B1 B 0.4328190047 0.3539058789 0.3947329377 Uani 0.0087(4) 8 1 d . . .
B2 B 0.6800708324 0.4469222721 0.4129519131 Uani 0.0074(4) 8 1 d . . .
B3 B 0.5444524792 0.5357402353 0.2012705732 Uani 0.0104(4) 8 1 d . . .
B4 B 0.5887348154 0.3357975202 0.3469256927 Uani 0.0078(4) 8 1 d . . .
B5 B 0.6548806677 0.4393274361 0.2458421281 Uani 0.0094(4) 8 1 d . . .
B6 B 0.558712364 0.3825019881 0.5007323226 Uani 0.0062(4) 8 1 d . . .
B7 B 0.6428045464 0.5703206558 0.3275823252 Uani 0.0094(4) 8 1 d . . .
B8 B 0.4956808485 0.3934581034 0.2289281529 Uani 0.0097(4) 8 1 d . . .
B9 B 0.5755146584 0.5321934874 0.4934847973 Uani 0.0068(4) 8 1 d . . .
H1b3b8 H 0.425702752 0.4896318999 0.2331096115 Uani 0.028(3) 8 1 d . . .
H1b3 H 0.538591382 0.5899772882 0.101149116 Uani 0.049(4) 8 1 d . . .
H1b7 H 0.7202891112 0.6478702661 0.3223494983 Uani 0.041(3) 8 1 d . . .
H1b4 H 0.617095507 0.2355019394 0.3332481741 Uani 0.037(3) 8 1 d . . .
H1b2 H 0.7837580089 0.4395650526 0.4542685399 Uani 0.037(3) 8 1 d . . .
H1b3b7 H 0.5274710003 0.6134368091 0.2950928021 Uani 0.022(2) 8 1 d . . .
H1b8 H 0.4559508182 0.3397064073 0.1374049646 Uani 0.035(3) 8 1 d . . .
H1b5 H 0.7454848089 0.4085066102 0.1789853581 Uani 0.042(3) 8 1 d . . .
H1b1b9 H 0.3504553079 0.449743542 0.397806833 Uani 0.032(3) 8 1 d . . .
H1b6 H 0.5910167801 0.3224923406 0.5911086538 Uani 0.042(3) 8 1 d . . .
H1b1 H 0.3588327174 0.2699064684 0.4069776782 Uani 0.058(4) 8 1 d . . .

loop_
_atom_site_aniso_label
_atom_site_aniso_type_symbol
_atom_site_aniso_U_11
_atom_site_aniso_U_22
_atom_site_aniso_U_33
_atom_site_aniso_U_12
_atom_site_aniso_U_13
_atom_site_aniso_U_23
B1 B 0.00416722665 0.009023438883 0.01259445499 -0.003431745789 -0.001422312987 -0.003270812769
B2 B 0.00250691745 0.005228499547 0.005980579882 -0.001373274434 0.0002082059488 -0.0004481627888
B3 B 0.01027417868 0.01047477641 0.007381154523 0.00538769507 -0.002278871779 0.001904357262
B4 B 0.00302010191 0.003032387 0.01563832249 -0.001185058453 0.002379217939 -0.003746780324
B5 B 0.01198501383 0.008101762666 0.005149351297 0.003821386521 -0.0003034776309 0.00275729733
B6 B 0.006998355336 0.003410838528 0.0049737459 0.0009919649431 0.001337719347 0.002158859414
B7 B 0.01027286941 0.004251983617 0.008972792646 -0.0006506457836 0.001102052599 0.001938842762
B8 B 0.01181581803 0.00854918865 0.005495809982 -0.002740925414 -0.002293011499 -0.000272007731
B9 B 0.002798385043 0.001990597274 0.01185260109 0.0002989522208 0.002229861987 -0.001554100108
H1b3b8 H 0.01644448313 0.03639476458 0.03685807051 0.01134374809 0.003417356187 0.02465629638
H1b3 H 0.1087205409 0.06364862514 0.02059981212 -0.004265639329 -0.02036896585 0.03188404876
H1b7 H 0.04270618306 0.02535444849 0.06323669514 -0.0197742216 -0.0133571113 0.007695025852
H1b4 H 0.06937988546 0.007740316377 0.04887692969 0.01849933845 0.0139608464 -0.003444483991
H1b2 H 0.02311907224 0.05489199903 0.03514673221 0.001648235866 0.008606850319 0.0008101718461
H1b3b7 H 0.03477521659 0.02605864593 0.0149060589 0.01535325751 -0.00341232003 -0.006999610031
H1b8 H 0.05688308326 0.05451952754 0.007543300867 -0.002141211738 -0.008278007506 -0.01826394457
H1b5 H 0.05556404965 0.04521653304 0.04326170823 0.03238841416 0.01353451373 0.01406914398
H1b1b9 H 0.03372921215 0.01810454456 0.06151549629 0.01092275003 -0.01639151054 -0.01390639198
H1b6 H 0.04285771258 0.05655306941 0.06123512262 0.01088040706 -0.0186724454 0.01807095598
H1b1 H 0.04085554842 0.03558028863 0.1166120194 -0.03454574154 -0.01976550256 0.02104425137

File: examples/Colmey_et_al_2026/data/borane-no-abs/refined_structure.cif
data_borane
_cell_length_a 10.764740
_cell_length_b 11.999950
_cell_length_c 10.725840
_cell_angle_alpha 89.999990
_cell_angle_beta 89.999980
_cell_angle_gamma 90.000020
_cell_volume 1385.52477
_symmetry_cell_setting orthorhombic
_symmetry_space_group_name_H-M 'P c c n'
_symmetry_space_group_name_Hall '-P 2ab 2ac'
_symmetry_Int_Tables_number 56

loop_
_space_group_symop_id
_space_group_symop_operation_xyz
1 x,y,z
2 -x+1/2,-y+1/2,z
3 -x,y+1/2,-z+1/2
4 x+1/2,-y,-z+1/2
5 -x,-y,-z
6 x+1/2,y+1/2,-z
7 x,-y+1/2,z+1/2
8 -x+1/2,y,z+1/2

loop_
_atom_site_label
_atom_site_type_symbol
_atom_site_fract_x
_atom_site_fract_y
_atom_site_fract_z
_atom_site_thermal_displace_type
_atom_site_U_iso_or_equiv
_atom_site_site_symmetry_multiplicity
_atom_site_occupancy
_atom_site_calc_flag
_atom_site_refinement_flags
_atom_site_disorder_assembly
_atom_site_disorder_group
B1 B 0.4328215485 0.3538746853 0.3945284096 Uani 0.0087(4) 8 1 d . . .
B2 B 0.6803312068 0.4473279728 0.4131511739 Uani 0.0074(4) 8 1 d . . .
B3 B 0.5446594475 0.5353593218 0.2016847154 Uani 0.0104(4) 8 1 d . . .
B4 B 0.5888499525 0.3355552991 0.3470347909 Uani 0.0078(4) 8 1 d . . .
B5 B 0.6553330332 0.4392570048 0.245915713 Uani 0.0094(4) 8 1 d . . .
B6 B 0.5589669771 0.3827935914 0.5009582174 Uani 0.0062(4) 8 1 d . . .
B7 B 0.6429386454 0.5701031225 0.3271461208 Uani 0.0094(4) 8 1 d . . .
B8 B 0.4953114757 0.3937739845 0.2291178498 Uani 0.0097(4) 8 1 d . . .
B9 B 0.5757678973 0.5321227414 0.4936601982 Uani 0.0068(4) 8 1 d . . .
H1b3b8 H 0.4234447465 0.4903938653 0.2346349528 Uani 0.028(3) 8 1 d . . .
H1b3 H 0.5391020293 0.5878126152 0.09793940592 Uani 0.049(4) 8 1 d . . .
H1b7 H 0.7190871972 0.6474538079 0.3231832479 Uani 0.041(3) 8 1 d . . .
H1b4 H 0.614766345 0.2351296583 0.3317552174 Uani 0.037(3) 8 1 d . . .
H1b2 H 0.785502964 0.4411088152 0.4575135636 Uani 0.037(3) 8 1 d . . .
H1b3b7 H 0.5271594972 0.614547452 0.2972220307 Uani 0.022(2) 8 1 d . . .
H1b8 H 0.4568142761 0.3406791538 0.1346797886 Uani 0.035(3) 8 1 d . . .
H1b5 H 0.7464943297 0.4094014854 0.1773765709 Uani 0.042(3) 8 1 d . . .
H1b1b9 H 0.351246533 0.4483905982 0.3974198673 Uani 0.032(3) 8 1 d . . .
H1b6 H 0.5908707694 0.3197134076 0.5913853318 Uani 0.042(3) 8 1 d . . .
H1b1 H 0.3605717262 0.2695759615 0.4054021144 Uani 0.058(4) 8 1 d . . .

loop_
_atom_site_aniso_label
_atom_site_aniso_type_symbol
_atom_site_aniso_U_11
_atom_site_aniso_U_22
_atom_site_aniso_U_33
_atom_site_aniso_U_12
_atom_site_aniso_U_13
_atom_site_aniso_U_23
B1 B 0.004113173725 0.00856044094 0.01046973422 -0.003801539036 -0.0006174789709 -0.002245583866
B2 B 0.001612951834 0.004338263312 0.006423422538 -0.000563918727 0.0004844270495 9.796608862e-05
B3 B 0.009830361625 0.009422374957 0.00694058888 0.004416567305 -0.002984455141 0.001527798649
B4 B 0.003144792119 0.002632340362 0.01455039483 -0.001130856346 0.002567638232 -0.003312813058
B5 B 0.01063021663 0.007174856425 0.007920138148 0.002205155985 -0.000120935225 0.002533849221
B6 B 0.006981769165 0.003359835449 0.004349219851 0.000469068106 0.002800423206 0.001520547337
B7 B 0.007914343821 0.003642627148 0.01028202771 -0.001574536785 0.001952446298 0.001645011767
B8 B 0.01159588431 0.009741753033 0.004414581704 -0.002094474893 -0.001489250083 0.0002001194924
B9 B 0.001653126428 0.001605454158 0.01489649464 -7.644697221e-05 0.002071899979 -0.001963895898
H1b3b8 H 0.02033049943 0.03308115529 0.03978806341 0.01306379627 0.003958871919 0.02325662738
H1b3 H 0.1097385219 0.06206809686 0.01207066552 0.00173326463 -0.01172045165 0.02365734189
H1b7 H 0.04832329818 0.02997044948 0.06539886634 -0.02286027586 -0.01383051841 0.009705857689
H1b4 H 0.07106400583 0.01359331157 0.05977023832 0.02542941536 0.01953576558 -0.002794464576
H1b2 H 0.02280852968 0.05989662487 0.03440084697 -0.006537218175 0.005801620689 -0.0003113419502
H1b3b7 H 0.03233467013 0.02240842436 0.01452477308 0.01416717955 -0.003433325564 -0.004545923
H1b8 H 0.05394688175 0.05616260695 0.008674477014 0.000143027132 -0.008059133337 -0.02048141919
H1b5 H 0.05523315077 0.04429570173 0.04371791473 0.03132119013 0.01269365436 0.01375922002
H1b1b9 H 0.02941684452 0.01864866551 0.05762804246 0.01015021567 -0.01299436234 -0.01335140678
H1b6 H 0.04095667909 0.0525466945 0.05959631205 0.00499056321 -0.01774178316 0.01996648878
H1b1 H 0.0387542314 0.03475312853 0.1078053596 -0.03301631513 -0.01955218024 0.02090702021

File: examples/Colmey_et_al_2026/data/cspbbr3-absorption/cspbbr3.cif

#######################################################################
#
#                 Cambridge Crystallographic Data Centre
#                                CCDC 
#
#######################################################################
#
# If this CIF has been generated from an entry in the Cambridge 
# Structural Database, then it will include bibliographic, chemical, 
# crystal, experimental, refinement or atomic coordinate data resulting 
# from the CCDC's data processing and validation procedures.
#
#######################################################################

data_cspbbr3
_symmetry_cell_setting                   orthorhombic
_symmetry_space_group_name_H-M           'P b n m'
_symmetry_space_group_name_Hall          '-P -2xab;-2yabc;-2zc'
_symmetry_Int_Tables_number              62

loop_
 _space_group_symop_id
 _space_group_symop_operation_xyz
 1   x,y,z
 2   -x,-y,z+1/2
 3   -x+1/2,y+1/2,-z+1/2
 4   x+1/2,-y+1/2,-z
 5   -x,-y,-z
 6   x,y,-z+1/2
 7   x+1/2,-y+1/2,z+1/2
 8   -x+1/2,y+1/2,z

_cell_length_a                           8.1189(4)
_cell_length_b                           8.3590(4)
_cell_length_c                           11.759(1)
_cell_angle_alpha                        90
_cell_angle_beta                         90
_cell_angle_gamma                        90
_cell_volume                             798.1(1)

loop_
 _atom_site_label
 _atom_site_type_symbol
 _atom_site_fract_x
 _atom_site_fract_y
 _atom_site_fract_z
 _atom_site_thermal_displace_type
 _atom_site_U_iso_or_equiv
 _atom_site_site_symmetry_multiplicity
 _atom_site_occupancy
 _atom_site_calc_flag
 _atom_site_refinement_flags
 _atom_site_disorder_assembly
 _atom_site_disorder_group
  Cs1 Cs 0.51538(12) 0.55358(9) 0.75 Uani 0.0375(3) 4 1 d . . .
  Pb1 Pb 0.5 1 0.5 Uani 0.01530(10) 4 1 d . . .
  Br1 Br 0.30160(11) 0.70122(9) 0.46804(6) Uani 0.0272(2) 8 1 d . . .
  Br2 Br 0.43856(15) 0.99353(15) 0.75 Uani 0.0353(4) 4 1 d . . .

loop_
 _atom_site_aniso_label
 _atom_site_aniso_type_symbol
 _atom_site_aniso_U_11
 _atom_site_aniso_U_22
 _atom_site_aniso_U_33
 _atom_site_aniso_U_12
 _atom_site_aniso_U_13
 _atom_site_aniso_U_23
 Cs1 Cs 0.0431(6) 0.0402(4) 0.0292(3) 0.0118(4) 0 0
 Pb1 Pb 0.0168(2) 0.01454(15) 0.01456(12) -0.0002(2) -0.00032(18) -0.00014(16)
 Br1 Br 0.0226(5) 0.0219(4) 0.0370(3) -0.0111(3) 0.0027(3) -0.0040(3)
 Br2 Br 0.0483(9) 0.0466(7) 0.0110(3) 0.0089(6) 0 0

#END

File: examples/Colmey_et_al_2026/data/cspbbr3-absorption/refined_structure.cif
data_cspbbr3
_symmetry_cell_setting orthorhombic
_symmetry_space_group_name_H-M 'P b n m'
_symmetry_space_group_name_Hall '-P -2xab;-2yabc;-2zc'
_symmetry_Int_Tables_number 62

loop_
_space_group_symop_id
_space_group_symop_operation_xyz
1 x,y,z
2 -x,-y,z+1/2
3 -x+1/2,y+1/2,-z+1/2
4 x+1/2,-y+1/2,-z
5 -x,-y,-z
6 x,y,-z+1/2
7 x+1/2,-y+1/2,z+1/2
8 -x+1/2,y+1/2,z

_cell_length_a 8.118890
_cell_length_b 8.359030
_cell_length_c 11.759350
_cell_angle_alpha 90.000000
_cell_angle_beta 90.000020
_cell_angle_gamma 90.000020
_cell_volume 798.06058

loop_
_atom_site_label
_atom_site_type_symbol
_atom_site_fract_x
_atom_site_fract_y
_atom_site_fract_z
_atom_site_thermal_displace_type
_atom_site_U_iso_or_equiv
_atom_site_site_symmetry_multiplicity
_atom_site_occupancy
_atom_site_calc_flag
_atom_site_refinement_flags
_atom_site_disorder_assembly
_atom_site_disorder_group
Cs1 Cs 0.5145382555 0.5528703153 0.75 Uani 0.0375(3) 4 1 d . . .
Pb1 Pb 0.5 1 0.5 Uani 0.01530(10) 4 1 d . . .
Br1 Br 0.3009360797 0.7016881843 0.4685797492 Uani 0.0272(2) 8 1 d . . .
Br2 Br 0.439623414 0.9935782364 0.75 Uani 0.0353(4) 4 1 d . . .

loop_
_atom_site_aniso_label
_atom_site_aniso_type_symbol
_atom_site_aniso_U_11
_atom_site_aniso_U_22
_atom_site_aniso_U_33
_atom_site_aniso_U_12
_atom_site_aniso_U_13
_atom_site_aniso_U_23
Cs1 Cs 0.04321753369 0.03973428998 0.03161938448 0.00848751775 0 0
Pb1 Pb 0.01570406907 0.01466477976 0.01391815602 -0.001784791871 -0.001275263073 0.00099709541
Br1 Br 0.02431473982 0.02162457226 0.03456872747 -0.009694429142 0.002996299894 -0.004751901226
Br2 Br 0.04899271163 0.04410506951 0.01160764491 0.005006947483 0 0

File: examples/Colmey_et_al_2026/data/cspbbr3-no-abs/refined_structure.cif
data_cspbbr3
_symmetry_cell_setting orthorhombic
_symmetry_space_group_name_H-M 'P b n m'
_symmetry_space_group_name_Hall '-P -2xab;-2yabc;-2zc'
_symmetry_Int_Tables_number 62

loop_
_space_group_symop_id
_space_group_symop_operation_xyz
1 x,y,z
2 -x,-y,z+1/2
3 -x+1/2,y+1/2,-z+1/2
4 x+1/2,-y+1/2,-z
5 -x,-y,-z
6 x,y,-z+1/2
7 x+1/2,-y+1/2,z+1/2
8 -x+1/2,y+1/2,z

_cell_length_a 8.118890
_cell_length_b 8.359030
_cell_length_c 11.759350
_cell_angle_alpha 90.000000
_cell_angle_beta 90.000020
_cell_angle_gamma 90.000020
_cell_volume 798.06058

loop_
_atom_site_label
_atom_site_type_symbol
_atom_site_fract_x
_atom_site_fract_y
_atom_site_fract_z
_atom_site_thermal_displace_type
_atom_site_U_iso_or_equiv
_atom_site_site_symmetry_multiplicity
_atom_site_occupancy
_atom_site_calc_flag
_atom_site_refinement_flags
_atom_site_disorder_assembly
_atom_site_disorder_group
Cs1 Cs 0.5144876981 0.5532865951 0.75 Uani 0.0375(3) 4 1 d . . .
Pb1 Pb 0.5 1 0.5 Uani 0.01530(10) 4 1 d . . .
Br1 Br 0.300411907 0.7014921215 0.4685149849 Uani 0.0272(2) 8 1 d . . .
Br2 Br 0.4397461785 0.9937856133 0.75 Uani 0.0353(4) 4 1 d . . .

loop_
_atom_site_aniso_label
_atom_site_aniso_type_symbol
_atom_site_aniso_U_11
_atom_site_aniso_U_22
_atom_site_aniso_U_33
_atom_site_aniso_U_12
_atom_site_aniso_U_13
_atom_site_aniso_U_23
Cs1 Cs 0.04108662445 0.03812714922 0.02794854684 0.009098448961 0 0
Pb1 Pb 0.01415960072 0.01420242266 0.01345271186 -0.0007721757327 -0.0006112941162 0.0008579084816
Br1 Br 0.02471638948 0.02036848215 0.03384122092 -0.009165256747 0.00197265968 -0.003348734528
Br2 Br 0.04101696428 0.04303630268 0.01098673551 0.003724191276 0 0

File: examples/Colmey_et_al_2026/data/quartz-absorption/refined_structure.cif
data_data_refined
_cell_length_a 4.922600
_cell_length_b 4.922600
_cell_length_c 5.400300
_cell_angle_alpha 90.000000
_cell_angle_beta 90.000000
_cell_angle_gamma 120.000000
_cell_volume 113.32810
_symmetry_space_group_name_H-M 'P3221'
_symmetry_Int_Tables_number 154

loop_
_symmetry_equiv_pos_site_id
_symmetry_equiv_pos_as_xyz
1 x,y,z
2 -y,x-y,z+2/3
3 -x+y,-x,z+1/3
4 y,x,-z
5 x-y,-y,-z+1/3
6 -x,-x+y,-z+2/3

loop_
_atom_site_label
_atom_site_type_symbol
_atom_site_fract_x
_atom_site_fract_y
_atom_site_fract_z
_atom_site_U_iso_or_equiv
_atom_site_thermal_displace_type
Si1 Si 1 0.4712576009 0.833333 0.009208 Uani
O1 O 0.8544015616 0.5859212415 0.6190679196 0.015829 Uani

loop_
_atom_site_aniso_label
_atom_site_aniso_U_11
_atom_site_aniso_U_22
_atom_site_aniso_U_33
_atom_site_aniso_U_23
_atom_site_aniso_U_13
_atom_site_aniso_U_12
Si1 0.009653892846 0.01069296464 0.006174212512 -0.00045871443 -0.0009174288601 0.004826946423
O1 0.01163539205 0.02085456641 0.01561364193 0.003386493884 -0.002960318178 0.008707993713

File: examples/Colmey_et_al_2026/data/quartz-no-abs/refined_structure.cif
data_data_refined
_cell_length_a 4.922600
_cell_length_b 4.922600
_cell_length_c 5.400300
_cell_angle_alpha 90.000000
_cell_angle_beta 90.000000
_cell_angle_gamma 120.000000
_cell_volume 113.32810
_symmetry_space_group_name_H-M 'P3221'
_symmetry_Int_Tables_number 154

loop_
_symmetry_equiv_pos_site_id
_symmetry_equiv_pos_as_xyz
1 x,y,z
2 -y,x-y,z+2/3
3 -x+y,-x,z+1/3
4 y,x,-z
5 x-y,-y,-z+1/3
6 -x,-x+y,-z+2/3

loop_
_atom_site_label
_atom_site_type_symbol
_atom_site_fract_x
_atom_site_fract_y
_atom_site_fract_z
_atom_site_U_iso_or_equiv
_atom_site_thermal_displace_type
Si1 Si 1 0.4715319043 0.833333 0.009208 Uani
O1 O 0.8547602578 0.5859345405 0.6193475616 0.015829 Uani

loop_
_atom_site_aniso_label
_atom_site_aniso_U_11
_atom_site_aniso_U_22
_atom_site_aniso_U_33
_atom_site_aniso_U_23
_atom_site_aniso_U_13
_atom_site_aniso_U_12
Si1 0.01189285979 0.01131439854 0.006118594412 -0.0005189492275 -0.001037898455 0.005946429896
O1 0.01333941739 0.02102879914 0.01456455528 0.002819532319 -0.002723355925 0.01015086099
