Repository: Differentiable-Electron-Crystallography/diffBloch

# diffBloch
Differentiable Bloch-wave structure refinement for 3D electron diffraction.


📖 **Documentation:** <https://diffbloch.com/> — Usage guide and API reference.

## Quickstart

diffBloch is currently tagged as a release candidate and is under active development; `v0.2.0` will
be the first stable public release. Install [uv](https://docs.astral.sh/uv/getting-started/installation/),
then:

```bash
uv tool install diffBloch
```

Installing using `uv tool` makes diffBloch available as a CLI command on the system, to get started try:

```bash
diffBloch --help
```

Running diffBloch requires an experiment directory consisting of `.cif`, `.cif_pets` and `experiment.yml`, take a look at the [`/examples`](/examples) directory with some easy to run sample experiments, and refer to the documentation on [required inputs](https://diffbloch.com/inputs.html)

If you plan on exploring diffBloch more thoroughly, using features that are under development and have not been published to pypi, or developing/contributing, we recommend working from a git checkout instead.

To run diffBloch locally using the git repo, copy and past this into your terminal:

```bash
git clone https://github.com/Differentiable-Electron-Crystallography/diffBloch.git
cd ./diffBloch
git lfs install
git lfs pull
uv sync --dev
uv run diffBloch --help
```

[Installation](https://differentiable-electron-crystallography.github.io/diffBloch/installation.html)
covers installation beyond quickstart.

# Colmey et al. (2026), pending review, submitted to Acta Crystallographica A, Feb 6th, 2026

---

### The role of absorption in three-dimensional electron diffraction dynamical structure refinement

**Benjamin Colmey**¹, **Tiarnan A. S. Doherty**¹ ² , **Shreshth A. Malik**² , **Paul A. Midgley**¹

¹ Department of Materials Science and Metallurgy, University of Cambridge, 27 Charles Babbage Rd,
Cambridge, CB3 0FS, United Kingdom
² OATML, Department of Computer Science, University of Oxford, Wolfson Building, Parks Rd, Oxford,
OX1 3QG, United Kingdom

**arXiv:** https://arxiv.org/abs/2602.08935

> The role of absorption in 3D electron diffraction is established through analytical theory,
> simulation, and dynamical refinement. A two-beam expression for the absorbed integrated intensity
> in centrosymmetric crystals is derived, showing that for t/ξg ≪ 1 reflections follow a uniform
> exponential decay set by the mean absorptive potential U'0. Many-beam simulations of both
> centrosymmetric and non-centrosymmetric crystals reveal additional reflection-specific anomalous
> absorption beyond the uniform attenuation set by U'0. Neglecting these effects in dynamical
> refinement of integrated intensities incurs an error that increases approximately linearly with
> thickness, with this error becoming more severe near zone axes. Dynamical refinements were
> performed on CsPbBr3, quartz, and borane, with the inclusion of absorption yielding an improvement
> in R_obs from 6.4 to 5.3% for CsPbBr3 and negligible improvements for quartz and borane. Anomalous
> absorption may therefore be ignored for routine refinement of integrated intensities except in
> high-Z materials at thicknesses approaching ξg.

---

This directory holds six runnable diffBloch experiment configs reproducing the three materials refinement in
the paper, elastic and absorptive:

```text
data/quartz-absorption/    data/quartz-no-abs/
data/cspbbr3-absorption/   data/cspbbr3-no-abs/
data/borane-absorption/    data/borane-no-abs/
```

## Data source

CsPbBr3, alpha-quartz, and borane data:

> Suresh, A., Yörük, E., Cabaj, M. K., Brázda, P., Výborný, K., Sedláček, O., Müller, C.,
> Chintakindi, H., Eigner, V. & Palatinus, L. (2024). *Ionisation of atoms determined by kappa
> refinement against 3D electron diffraction data.* Nature Communications 15, 9066.
> https://doi.org/10.1038/s41467-024-53448-2

```bibtex
@article{Suresh2024,
  author  = {Ashwin Suresh and Emre Yörük and Małgorzata K. Cabaj and Petr Brázda and
             Karel Výborný and Ondřej Sedláček and Christian Müller and
             Hrushikesh Chintakindi and Václav Eigner and Lukáš Palatinus},
  title   = {Ionisation of atoms determined by kappa refinement against 3D electron diffraction data},
  journal = {Nature Communications},
  volume  = {15},
  pages   = {9066},
  year    = {2024},
  doi     = {10.1038/s41467-024-53448-2},
  url     = {https://doi.org/10.1038/s41467-024-53448-2}
}
```

## Results

#### Published (Colmey et al. 2026)

|                          | CsPbBr3  | alpha-quartz | Borane   |
| ------------------------ | :------: | :----------: | :------: |
| **R_obs (%), elastic**   |   6.40   |     4.12     |   9.54   |
| **wR2 (%), elastic**     |   6.73   |     3.84     |   8.56   |
| **R_obs (%), absorptive**|   5.26   |     4.00     |   9.48   |
| **wR2 (%), absorptive**  |   5.31   |     3.66     |   8.51   |

File: examples/Colmey_et_al_2026/data/borane-absorption/refinement_report.txt
==============================================================================
 diffBloch refinement report -- colmey-et-al-2026-borane-absorption
==============================================================================
 structure   : borane_IAM_4.cif
 exp_data    : borane_dyn_final_16.cif_pets
 generated   : 2026-09-09T18:41:58+00:00
 elapsed     : 2713.5 s (45.23 min)

--- Simulation / refinement parameters ----------------------------------------
Integration semiangle (deg)                 1.35
Rocking-curve sampling                      125
D_sg                                        0
R_sg                                        0.66
g_max (solve cutoff, A^-1)                  1.9
structure-factor support (2 x g_max, A^-1)  3.8
sg_max (A^-1)                               0.01
Absorption (T/F)                            T
Seed thickness (A)                          borane_dyn_final_16.cif_pets: 1950
Epochs (configured)                         40
Best epoch                                  40
Optimizer                                   adam
Learning rate                               0.001
R_obs (%)                                   9.78 [52/52]
wR2 (%)                                     7.63 [52/52]
Matched HKLs (I>3σ/total)                   4216 / 12945

--- Crystallographic parameters -----------------------------------------------
Space group               P c c n (#56)
a, b, c (A)               10.7647, 12.0000, 10.7258
alpha, beta, gamma (deg)  90.00, 90.00, 90.00
Volume (A^3)              1385.5
N atoms (ASU)             9

--- Objective terms (declared) ------------------------------------------------
 penalties  : none
 constraints: none
 components : apparent_thickness[borane_dyn_final_16.cif_pets]

--- Preprocess ----------------------------------------------------------------
 Orientation optimization: true
     step_size=1
     max_iterations=60
     x_tolerance=0.001
     f_tolerance=0.001
     penalize_fewer_reflections=True
 Thickness optimization: false

--- Objective components (best epoch) -----------------------------------------
Component    Raw      Weight  Contribution
-----------  -------  ------  ------------
diffraction  3.96909  1       3.96909     

 objective total = 3.96909

--- Epoch curve ---------------------------------------------------------------
Epoch  wR2       R_obs   
-----  --------  --------
1      0.087024  0.093744
2      0.095160  0.101998
3      0.085736  0.098167
4      0.086513  0.096817
5      0.087318  0.097121
6      0.084486  0.097002
7      0.083301  0.097491
8      0.083529  0.098102
9      0.083067  0.098120
10     0.082127  0.097653
11     0.081569  0.097245
12     0.081446  0.097167
13     0.081092  0.097217
14     0.080634  0.097276
15     0.080389  0.097378
16     0.080094  0.097433
17     0.079706  0.097334
18     0.079319  0.097080
19     0.079195  0.096894
20     0.079150  0.096890
21     0.078915  0.097026
22     0.078557  0.097235
23     0.078330  0.097462
24     0.078284  0.097520
25     0.078183  0.097292
26     0.077948  0.096939
27     0.077728  0.096654
28     0.077631  0.096566
29     0.077532  0.096683
30     0.077379  0.096976
31     0.077240  0.097278
32     0.077159  0.097516
33     0.077033  0.097555
34     0.076849  0.097477
35     0.076759  0.097368
36     0.076726  0.097327
37     0.076604  0.097389
38     0.076452  0.097541
39     0.076381  0.097718
40     0.076329  0.097822

--- Per-rotation wR2 / R_obs (final refined model) ----------------------------
Rotation  wR2       R_obs     N matched
--------  --------  --------  ---------
0         0.090325  0.084563  306      
1         0.084130  0.138990  271      
2         0.119932  0.090004  281      
3         0.053484  0.114246  273      
4         0.096631  0.093145  286      
5         0.129521  0.108983  273      
6         0.082250  0.151988  227      
7         0.039986  0.084561  276      
8         0.087476  0.132346  279      
9         0.070971  0.115401  278      
10        0.072679  0.099628  282      
11        0.082083  0.097985  285      
12        0.090626  0.080904  281      
13        0.073799  0.123930  291      
14        0.056299  0.081690  294      
15        0.098618  0.136072  277      
16        0.078096  0.160365  259      
17        0.074281  0.098843  294      
18        0.055887  0.100164  304      
19        0.093863  0.080370  266      
20        0.079462  0.080226  293      
21        0.066904  0.087058  277      
22        0.087081  0.100093  273      
23        0.054518  0.071071  287      
24        0.088196  0.077307  288      
25        0.063278  0.080589  277      
26        0.043128  0.084087  284      
27        0.082623  0.143416  286      
28        0.090308  0.078394  284      
29        0.070632  0.080555  276      
30        0.058576  0.071562  279      
31        0.100926  0.114850  286      
32        0.025760  0.062576  277      
33        0.052587  0.070908  283      
34        0.068256  0.105044  279      
35        0.058364  0.080934  275      
36        0.156106  0.148894  286      
37        0.060479  0.073025  286      
38        0.056400  0.060662  285      
39        0.087313  0.140256  261      
40        0.071529  0.084249  280      
41        0.060895  0.065505  290      
42        0.042988  0.056048  283      
43        0.050485  0.068975  285      
44        0.041415  0.063084  279      
45        0.051358  0.083094  265      
46        0.038996  0.055082  305      
47        0.045508  0.062390  280      
48        0.134076  0.171635  253      
49        0.085560  0.098222  285      
50        0.118279  0.114526  282      
51        0.146165  0.178263  278      

 mean wR2   = 0.076329 [52/52]
 mean R_obs = 0.097822 [52/52]

--- Thickness NN -- borane_dyn_final_16.cif_pets ------------------------------
 enabled: yes (min_thickness, bounds [1000, 2500] A)

Rotation  alpha (degrees)  Thickness (A)
--------  ---------------  -------------
0         -29.8910         1950.35      
1         -28.0890         1951.67      
2         -26.2900         1952.83      
3         -24.4910         1953.82      
4         -22.6940         1954.65      
5         -20.8980         1955.34      
6         -19.1030         1955.89      
7         -17.3090         1956.33      
8         -15.5140         1956.67      
9         -13.7200         1956.92      
10        -11.9260         1957.11      
11        -10.1320         1957.26      
12        -8.3380          1957.39      
13        -6.5440          1957.52      
14        -4.7490          1957.69      
15        -2.9530          1957.93      
16        -1.1580          1958.25      
17        0.6390           1958.68      
18        2.4360           1959.27      
19        4.2330           1960.03      
20        6.0310           1960.99      
21        7.8290           1962.19      
22        9.6280           1963.64      
23        11.4270          1965.38      
24        13.2270          1967.41      
25        15.0270          1969.76      
26        16.8270          1972.44      
27        18.6270          1975.47      
28        20.4280          1978.86      
29        22.2290          1982.61      
30        24.0300          1986.71      
31        25.8310          1991.18      
32        27.6320          1996.00      
33        29.4330          2001.17      
34        31.2340          2006.68      
35        33.0340          2012.51      
36        34.8350          2018.65      
37        36.6350          2025.07      
38        38.4350          2031.77      
39        40.2340          2038.71      
40        42.0330          2045.88      
41        43.8320          2053.24      
42        45.6300          2060.78      
43        47.4280          2068.47      
44        49.2260          2076.29      
45        51.0230          2084.20      
46        52.8200          2092.17      
47        54.6170          2100.20      
48        56.4140          2108.24      
49        58.2110          2116.28      
50        60.0090          2124.29      
51        61.8060          2132.25      

 plot: thickness_nn_shape_borane_dyn_final_16.png

--- Refined structure -- atom_site --------------------------------------------
_atom_site_label  _atom_site_type_symbol  _atom_site_fract_x  _atom_site_fract_y  _atom_site_fract_z  _atom_site_thermal_displace_type  _atom_site_U_iso_or_equiv  _atom_site_site_symmetry_multiplicity  _atom_site_occupancy  _atom_site_calc_flag  _atom_site_refinement_flags  _atom_site_disorder_assembly  _atom_site_disorder_group
----------------  ----------------------  ------------------  ------------------  ------------------  --------------------------------  -------------------------  -------------------------------------  --------------------  --------------------  ---------------------------  ----------------------------  -------------------------
B1                B                       0.4328190047        0.3539058789        0.3947329377        Uani                              0.0087(4)                  8                                      1                     d                     .                            .                             .                        
B2                B                       0.6800708324        0.4469222721        0.4129519131        Uani                              0.0074(4)                  8                                      1                     d                     .                            .                             .                        
B3                B                       0.5444524792        0.5357402353        0.2012705732        Uani                              0.0104(4)                  8                                      1                     d                     .                            .                             .                        
B4                B                       0.5887348154        0.3357975202        0.3469256927        Uani                              0.0078(4)                  8                                      1                     d                     .                            .                             .                        
B5                B                       0.6548806677        0.4393274361        0.2458421281        Uani                              0.0094(4)                  8                                      1                     d                     .                            .                             .                        
B6                B                       0.558712364         0.3825019881        0.5007323226        Uani                              0.0062(4)                  8                                      1                     d                     .                            .                             .                        
B7                B                       0.6428045464        0.5703206558        0.3275823252        Uani                              0.0094(4)                  8                                      1                     d                     .                            .                             .                        
B8                B                       0.4956808485        0.3934581034        0.2289281529        Uani                              0.0097(4)                  8                                      1                     d                     .                            .                             .                        
B9                B                       0.5755146584        0.5321934874        0.4934847973        Uani                              0.0068(4)                  8                                      1                     d                     .                            .                             .                        
H1b3b8            H                       0.425702752         0.4896318999        0.2331096115        Uani                              0.028(3)                   8                                      1                     d                     .                            .                             .                        
H1b3              H                       0.538591382         0.5899772882        0.101149116         Uani                              0.049(4)                   8                                      1                     d                     .                            .                             .                        
H1b7              H                       0.7202891112        0.6478702661        0.3223494983        Uani                              0.041(3)                   8                                      1                     d                     .                            .                             .                        
H1b4              H                       0.617095507         0.2355019394        0.3332481741        Uani                              0.037(3)                   8                                      1                     d                     .                            .                             .                        
H1b2              H                       0.7837580089        0.4395650526        0.4542685399        Uani                              0.037(3)                   8                                      1                     d                     .                            .                             .                        
H1b3b7            H                       0.5274710003        0.6134368091        0.2950928021        Uani                              0.022(2)                   8                                      1                     d                     .                            .                             .                        
H1b8              H                       0.4559508182        0.3397064073        0.1374049646        Uani                              0.035(3)                   8                                      1                     d                     .                            .                             .                        
H1b5              H                       0.7454848089        0.4085066102        0.1789853581        Uani                              0.042(3)                   8                                      1                     d                     .                            .                             .                        
H1b1b9            H                       0.3504553079        0.449743542         0.397806833         Uani                              0.032(3)                   8                                      1                     d                     .                            .                             .                        
H1b6              H                       0.5910167801        0.3224923406        0.5911086538        Uani                              0.042(3)                   8                                      1                     d                     .                            .                             .                        
H1b1              H                       0.3588327174        0.2699064684        0.4069776782        Uani                              0.058(4)                   8                                      1                     d                     .                            .                             .                        

_atom_site_aniso_label  _atom_site_aniso_type_symbol  _atom_site_aniso_U_11  _atom_site_aniso_U_22  _atom_site_aniso_U_33  _atom_site_aniso_U_12  _atom_site_aniso_U_13  _atom_site_aniso_U_23
----------------------  ----------------------------  ---------------------  ---------------------  ---------------------  ---------------------  ---------------------  ---------------------
B1                      B                             0.00416722665          0.009023438883         0.01259445499          -0.003431745789        -0.001422312987        -0.003270812769      
B2                      B                             0.00250691745          0.005228499547         0.005980579882         -0.001373274434        0.0002082059488        -0.0004481627888     
B3                      B                             0.01027417868          0.01047477641          0.007381154523         0.00538769507          -0.002278871779        0.001904357262       
B4                      B                             0.00302010191          0.003032387            0.01563832249          -0.001185058453        0.002379217939         -0.003746780324      
B5                      B                             0.01198501383          0.008101762666         0.005149351297         0.003821386521         -0.0003034776309       0.00275729733        
B6                      B                             0.006998355336         0.003410838528         0.0049737459           0.0009919649431        0.001337719347         0.002158859414       
B7                      B                             0.01027286941          0.004251983617         0.008972792646         -0.0006506457836       0.001102052599         0.001938842762       
B8                      B                             0.01181581803          0.00854918865          0.005495809982         -0.002740925414        -0.002293011499        -0.000272007731      
B9                      B                             0.002798385043         0.001990597274         0.01185260109          0.0002989522208        0.002229861987         -0.001554100108      
H1b3b8                  H                             0.01644448313          0.03639476458          0.03685807051          0.01134374809          0.003417356187         0.02465629638        
H1b3                    H                             0.1087205409           0.06364862514          0.02059981212          -0.004265639329        -0.02036896585         0.03188404876        
H1b7                    H                             0.04270618306          0.02535444849          0.06323669514          -0.0197742216          -0.0133571113          0.007695025852       
H1b4                    H                             0.06937988546          0.007740316377         0.04887692969          0.01849933845          0.0139608464           -0.003444483991      
H1b2                    H                             0.02311907224          0.05489199903          0.03514673221          0.001648235866         0.008606850319         0.0008101718461      
H1b3b7                  H                             0.03477521659          0.02605864593          0.0149060589           0.01535325751          -0.00341232003         -0.006999610031      
H1b8                    H                             0.05688308326          0.05451952754          0.007543300867         -0.002141211738        -0.008278007506        -0.01826394457       
H1b5                    H                             0.05556404965          0.04521653304          0.04326170823          0.03238841416          0.01353451373          0.01406914398        
H1b1b9                  H                             0.03372921215          0.01810454456          0.06151549629          0.01092275003          -0.01639151054         -0.01390639198       
H1b6                    H                             0.04285771258          0.05655306941          0.06123512262          0.01088040706          -0.0186724454          0.01807095598        
H1b1                    H                             0.04085554842          0.03558028863          0.1166120194           -0.03454574154         -0.01976550256         0.02104425137

File: examples/Colmey_et_al_2026/data/borane-no-abs/refinement_report.txt
==============================================================================
 diffBloch refinement report -- colmey-et-al-2026-borane-no-abs
==============================================================================
 structure   : borane_IAM_4.cif
 exp_data    : borane_dyn_final_16.cif_pets
 generated   : 2026-09-09T18:41:46+00:00
 elapsed     : 2702.1 s (45.03 min)

--- Simulation / refinement parameters ----------------------------------------
Integration semiangle (deg)                 1.35
Rocking-curve sampling                      125
D_sg                                        0
R_sg                                        0.66
g_max (solve cutoff, A^-1)                  1.9
structure-factor support (2 x g_max, A^-1)  3.8
sg_max (A^-1)                               0.01
Absorption (T/F)                            F
Seed thickness (A)                          borane_dyn_final_16.cif_pets: 1900
Epochs (configured)                         40
Best epoch                                  40
Optimizer                                   adam
Learning rate                               0.001
R_obs (%)                                   9.96 [52/52]
wR2 (%)                                     7.92 [52/52]
Matched HKLs (I>3σ/total)                   4299 / 13095

--- Crystallographic parameters -----------------------------------------------
Space group               P c c n (#56)
a, b, c (A)               10.7647, 12.0000, 10.7258
alpha, beta, gamma (deg)  90.00, 90.00, 90.00
Volume (A^3)              1385.5
N atoms (ASU)             9

--- Objective terms (declared) ------------------------------------------------
 penalties  : none
 constraints: none
 components : apparent_thickness[borane_dyn_final_16.cif_pets]

--- Preprocess ----------------------------------------------------------------
 Orientation optimization: true
     step_size=1
     max_iterations=60
     x_tolerance=0.001
     f_tolerance=0.001
     penalize_fewer_reflections=True
 Thickness optimization: false

--- Objective components (best epoch) -----------------------------------------
Component    Raw      Weight  Contribution
-----------  -------  ------  ------------
diffraction  4.11701  1       4.11701     

 objective total = 4.11701

--- Epoch curve ---------------------------------------------------------------
Epoch  wR2       R_obs   
-----  --------  --------
1      0.090108  0.095331
2      0.096655  0.103780
3      0.088842  0.100066
4      0.088722  0.098727
5      0.089455  0.098975
6      0.087240  0.098852
7      0.085866  0.099121
8      0.085800  0.099745
9      0.086027  0.100289
10     0.085419  0.100061
11     0.084535  0.099577
12     0.084166  0.099469
13     0.084083  0.099491
14     0.083708  0.099478
15     0.083257  0.099401
16     0.083042  0.099351
17     0.082952  0.099336
18     0.082758  0.099185
19     0.082417  0.099075
20     0.082056  0.099095
21     0.081888  0.099260
22     0.081866  0.099529
23     0.081703  0.099636
24     0.081362  0.099548
25     0.081070  0.099387
26     0.080966  0.099289
27     0.080920  0.099257
28     0.080765  0.099251
29     0.080543  0.099276
30     0.080369  0.099338
31     0.080255  0.099416
32     0.080135  0.099503
33     0.080007  0.099598
34     0.079889  0.099665
35     0.079757  0.099648
36     0.079602  0.099578
37     0.079478  0.099509
38     0.079393  0.099471
39     0.079303  0.099494
40     0.079173  0.099566

--- Per-rotation wR2 / R_obs (final refined model) ----------------------------
Rotation  wR2       R_obs     N matched
--------  --------  --------  ---------
0         0.087802  0.090478  311      
1         0.093036  0.144251  265      
2         0.119026  0.089912  281      
3         0.102428  0.145206  294      
4         0.090046  0.091551  289      
5         0.135134  0.106752  273      
6         0.080782  0.150118  227      
7         0.040259  0.082186  280      
8         0.078967  0.093868  275      
9         0.073370  0.122073  279      
10        0.082524  0.109279  284      
11        0.082730  0.100054  286      
12        0.083166  0.079035  281      
13        0.076674  0.117709  290      
14        0.072223  0.085717  285      
15        0.081576  0.123463  282      
16        0.082988  0.184653  249      
17        0.080656  0.104670  293      
18        0.092059  0.124752  298      
19        0.092401  0.081334  277      
20        0.080838  0.081369  294      
21        0.063977  0.084351  281      
22        0.090988  0.098823  272      
23        0.050279  0.067370  294      
24        0.087475  0.078070  289      
25        0.106553  0.084553  282      
26        0.039178  0.084435  284      
27        0.079211  0.139169  285      
28        0.092911  0.078015  284      
29        0.075559  0.080748  277      
30        0.058847  0.072920  281      
31        0.056325  0.094969  292      
32        0.055209  0.080339  290      
33        0.050427  0.070638  284      
34        0.067898  0.102025  279      
35        0.059918  0.081257  274      
36        0.146126  0.147399  285      
37        0.058716  0.067839  290      
38        0.057447  0.061084  285      
39        0.084144  0.147215  263      
40        0.107623  0.138883  275      
41        0.042843  0.073065  287      
42        0.040479  0.059736  290      
43        0.051142  0.062682  261      
44        0.041165  0.061545  279      
45        0.054139  0.085752  269      
46        0.035024  0.055655  303      
47        0.047347  0.066104  280      
48        0.134457  0.153984  203      
49        0.090749  0.098372  281      
50        0.127725  0.113829  282      
51        0.154438  0.178187  278      

 mean wR2   = 0.079173 [52/52]
 mean R_obs = 0.099566 [52/52]

--- Thickness NN -- borane_dyn_final_16.cif_pets ------------------------------
 enabled: yes (min_thickness, bounds [1000, 2500] A)

Rotation  alpha (degrees)  Thickness (A)
--------  ---------------  -------------
0         -29.8910         1936.25      
1         -28.0890         1936.36      
2         -26.2900         1936.08      
3         -24.4910         1935.42      
4         -22.6940         1934.39      
5         -20.8980         1933.00      
6         -19.1030         1931.27      
7         -17.3090         1929.20      
8         -15.5140         1926.84      
9         -13.7200         1924.20      
10        -11.9260         1921.33      
11        -10.1320         1918.25      
12        -8.3380          1915.02      
13        -6.5440          1911.68      
14        -4.7490          1908.29      
15        -2.9530          1904.91      
16        -1.1580          1901.60      
17        0.6390           1898.42      
18        2.4360           1895.45      
19        4.2330           1892.76      
20        6.0310           1890.41      
21        7.8290           1888.47      
22        9.6280           1887.01      
23        11.4270          1886.09      
24        13.2270          1885.76      
25        15.0270          1886.09      
26        16.8270          1887.10      
27        18.6270          1888.85      
28        20.4280          1891.36      
29        22.2290          1894.65      
30        24.0300          1898.74      
31        25.8310          1903.63      
32        27.6320          1909.32      
33        29.4330          1915.80      
34        31.2340          1923.06      
35        33.0340          1931.07      
36        34.8350          1939.81      
37        36.6350          1949.24      
38        38.4350          1959.32      
39        40.2340          1970.01      
40        42.0330          1981.27      
41        43.8320          1993.05      
42        45.6300          2005.30      
43        47.4280          2017.96      
44        49.2260          2030.99      
45        51.0230          2044.33      
46        52.8200          2057.93      
47        54.6170          2071.73      
48        56.4140          2085.69      
49        58.2110          2099.76      
50        60.0090          2113.89      
51        61.8060          2128.02      

 plot: thickness_nn_shape_borane_dyn_final_16.png

--- Refined structure -- atom_site --------------------------------------------
_atom_site_label  _atom_site_type_symbol  _atom_site_fract_x  _atom_site_fract_y  _atom_site_fract_z  _atom_site_thermal_displace_type  _atom_site_U_iso_or_equiv  _atom_site_site_symmetry_multiplicity  _atom_site_occupancy  _atom_site_calc_flag  _atom_site_refinement_flags  _atom_site_disorder_assembly  _atom_site_disorder_group
----------------  ----------------------  ------------------  ------------------  ------------------  --------------------------------  -------------------------  -------------------------------------  --------------------  --------------------  ---------------------------  ----------------------------  -------------------------
B1                B                       0.4328215485        0.3538746853        0.3945284096        Uani                              0.0087(4)                  8                                      1                     d                     .                            .                             .                        
B2                B                       0.6803312068        0.4473279728        0.4131511739        Uani                              0.0074(4)                  8                                      1                     d                     .                            .                             .                        
B3                B                       0.5446594475        0.5353593218        0.2016847154        Uani                              0.0104(4)                  8                                      1                     d                     .                            .                             .                        
B4                B                       0.5888499525        0.3355552991        0.3470347909        Uani                              0.0078(4)                  8                                      1                     d                     .                            .                             .                        
B5                B                       0.6553330332        0.4392570048        0.245915713         Uani                              0.0094(4)                  8                                      1                     d                     .                            .                             .                        
B6                B                       0.5589669771        0.3827935914        0.5009582174        Uani                              0.0062(4)                  8                                      1                     d                     .                            .                             .                        
B7                B                       0.6429386454        0.5701031225        0.3271461208        Uani                              0.0094(4)                  8                                      1                     d                     .                            .                             .                        
B8                B                       0.4953114757        0.3937739845        0.2291178498        Uani                              0.0097(4)                  8                                      1                     d                     .                            .                             .                        
B9                B                       0.5757678973        0.5321227414        0.4936601982        Uani                              0.0068(4)                  8                                      1                     d                     .                            .                             .                        
H1b3b8            H                       0.4234447465        0.4903938653        0.2346349528        Uani                              0.028(3)                   8                                      1                     d                     .                            .                             .                        
H1b3              H                       0.5391020293        0.5878126152        0.09793940592       Uani                              0.049(4)                   8                                      1                     d                     .                            .                             .                        
H1b7              H                       0.7190871972        0.6474538079        0.3231832479        Uani                              0.041(3)                   8                                      1                     d                     .                            .                             .                        
H1b4              H                       0.614766345         0.2351296583        0.3317552174        Uani                              0.037(3)                   8                                      1                     d                     .                            .                             .                        
H1b2              H                       0.785502964         0.4411088152        0.4575135636        Uani                              0.037(3)                   8                                      1                     d                     .                            .                             .                        
H1b3b7            H                       0.5271594972        0.614547452         0.2972220307        Uani                              0.022(2)                   8                                      1                     d                     .                            .                             .                        
H1b8              H                       0.4568142761        0.3406791538        0.1346797886        Uani                              0.035(3)                   8                                      1                     d                     .                            .                             .                        
H1b5              H                       0.7464943297        0.4094014854        0.1773765709        Uani                              0.042(3)                   8                                      1                     d                     .                            .                             .                        
H1b1b9            H                       0.351246533         0.4483905982        0.3974198673        Uani                              0.032(3)                   8                                      1                     d                     .                            .                             .                        
H1b6              H                       0.5908707694        0.3197134076        0.5913853318        Uani                              0.042(3)                   8                                      1                     d                     .                            .                             .                        
H1b1              H                       0.3605717262        0.2695759615        0.4054021144        Uani                              0.058(4)                   8                                      1                     d                     .                            .                             .                        

_atom_site_aniso_label  _atom_site_aniso_type_symbol  _atom_site_aniso_U_11  _atom_site_aniso_U_22  _atom_site_aniso_U_33  _atom_site_aniso_U_12  _atom_site_aniso_U_13  _atom_site_aniso_U_23
----------------------  ----------------------------  ---------------------  ---------------------  ---------------------  ---------------------  ---------------------  ---------------------
B1                      B                             0.004113173725         0.00856044094          0.01046973422          -0.003801539036        -0.0006174789709       -0.002245583866      
B2                      B                             0.001612951834         0.004338263312         0.006423422538         -0.000563918727        0.0004844270495        9.796608862e-05      
B3                      B                             0.009830361625         0.009422374957         0.00694058888          0.004416567305         -0.002984455141        0.001527798649       
B4                      B                             0.003144792119         0.002632340362         0.01455039483          -0.001130856346        0.002567638232         -0.003312813058      
B5                      B                             0.01063021663          0.007174856425         0.007920138148         0.002205155985         -0.000120935225        0.002533849221       
B6                      B                             0.006981769165         0.003359835449         0.004349219851         0.000469068106         0.002800423206         0.001520547337       
B7                      B                             0.007914343821         0.003642627148         0.01028202771          -0.001574536785        0.001952446298         0.001645011767       
B8                      B                             0.01159588431          0.009741753033         0.004414581704         -0.002094474893        -0.001489250083        0.0002001194924      
B9                      B                             0.001653126428         0.001605454158         0.01489649464          -7.644697221e-05       0.002071899979         -0.001963895898      
H1b3b8                  H                             0.02033049943          0.03308115529          0.03978806341          0.01306379627          0.003958871919         0.02325662738        
H1b3                    H                             0.1097385219           0.06206809686          0.01207066552          0.00173326463          -0.01172045165         0.02365734189        
H1b7                    H                             0.04832329818          0.02997044948          0.06539886634          -0.02286027586         -0.01383051841         0.009705857689       
H1b4                    H                             0.07106400583          0.01359331157          0.05977023832          0.02542941536          0.01953576558          -0.002794464576      
H1b2                    H                             0.02280852968          0.05989662487          0.03440084697          -0.006537218175        0.005801620689         -0.0003113419502     
H1b3b7                  H                             0.03233467013          0.02240842436          0.01452477308          0.01416717955          -0.003433325564        -0.004545923         
H1b8                    H                             0.05394688175          0.05616260695          0.008674477014         0.000143027132         -0.008059133337        -0.02048141919       
H1b5                    H                             0.05523315077          0.04429570173          0.04371791473          0.03132119013          0.01269365436          0.01375922002        
H1b1b9                  H                             0.02941684452          0.01864866551          0.05762804246          0.01015021567          -0.01299436234         -0.01335140678       
H1b6                    H                             0.04095667909          0.0525466945           0.05959631205          0.00499056321          -0.01774178316         0.01996648878        
H1b1                    H                             0.0387542314           0.03475312853          0.1078053596           -0.03301631513         -0.01955218024         0.02090702021

File: examples/Colmey_et_al_2026/data/cspbbr3-absorption/refinement_report.txt
==============================================================================
 diffBloch refinement report -- colmey-et-al-2026-cspbbr3-absorption
==============================================================================
 structure   : cspbbr3.cif
 exp_data    : CsPbBr_P67-crot-050_dyn.cif_pets
 generated   : 2026-09-09T19:05:59+00:00
 elapsed     : 4155.7 s (69.26 min)

--- Simulation / refinement parameters ----------------------------------------
Integration semiangle (deg)                 1.5
Rocking-curve sampling                      60
D_sg                                        0.0015
R_sg                                        0.66
g_max (solve cutoff, A^-1)                  2.3
structure-factor support (2 x g_max, A^-1)  4.6
sg_max (A^-1)                               0.02
Absorption (T/F)                            T
Seed thickness (A)                          CsPbBr_P67-crot-050_dyn.cif_pets: 460
Epochs (configured)                         40
Best epoch                                  40
Optimizer                                   adam
Learning rate                               0.001
R_obs (%)                                   5.37 [59/59]
wR2 (%)                                     5.00 [59/59]
Matched HKLs (I>3σ/total)                   2581 / 16396

--- Crystallographic parameters -----------------------------------------------
Space group               P b n m (#62)
a, b, c (A)               8.1189, 8.3590, 11.7593
alpha, beta, gamma (deg)  90.00, 90.00, 90.00
Volume (A^3)              798.1
N atoms (ASU)             4

--- Objective terms (declared) ------------------------------------------------
 penalties  : none
 constraints: none
 components : apparent_thickness[CsPbBr_P67-crot-050_dyn.cif_pets]

--- Preprocess ----------------------------------------------------------------
 Orientation optimization: true
     step_size=0.3
     max_iterations=60
     x_tolerance=0.001
     f_tolerance=0.001
     penalize_fewer_reflections=True
 Thickness optimization: false

--- Objective components (best epoch) -----------------------------------------
Component    Raw      Weight  Contribution
-----------  -------  ------  ------------
diffraction  2.94742  1       2.94742     

 objective total = 2.94742

--- Epoch curve ---------------------------------------------------------------
Epoch  wR2       R_obs   
-----  --------  --------
1      0.052878  0.053874
2      0.055531  0.055250
3      0.052479  0.054001
4      0.051200  0.053356
5      0.052651  0.053857
6      0.052142  0.053692
7      0.050909  0.053337
8      0.050680  0.053501
9      0.051203  0.054077
10     0.051253  0.054312
11     0.050766  0.054144
12     0.050476  0.053967
13     0.050636  0.053877
14     0.050672  0.053757
15     0.050469  0.053634
16     0.050306  0.053602
17     0.050287  0.053708
18     0.050342  0.053830
19     0.050422  0.053917
20     0.050332  0.053845
21     0.050129  0.053671
22     0.050102  0.053596
23     0.050229  0.053638
24     0.050233  0.053715
25     0.050146  0.053782
26     0.050098  0.053856
27     0.050121  0.053941
28     0.050151  0.054003
29     0.050141  0.053989
30     0.050090  0.053912
31     0.050045  0.053832
32     0.050041  0.053782
33     0.050061  0.053776
34     0.050062  0.053775
35     0.050028  0.053754
36     0.050004  0.053745
37     0.050000  0.053755
38     0.049992  0.053766
39     0.049983  0.053737
40     0.049956  0.053668

--- Per-rotation wR2 / R_obs (final refined model) ----------------------------
Rotation  wR2       R_obs     N matched
--------  --------  --------  ---------
0         0.101915  0.075780  310      
1         0.077908  0.073231  291      
2         0.065522  0.050351  293      
3         0.042907  0.046996  298      
4         0.111299  0.065904  305      
5         0.048780  0.041751  304      
6         0.058242  0.041006  284      
7         0.109236  0.067467  303      
8         0.028813  0.051786  299      
9         0.026429  0.046362  299      
10        0.025892  0.036417  285      
11        0.028700  0.039893  296      
12        0.026249  0.049864  299      
13        0.038680  0.060047  297      
14        0.027662  0.050408  288      
15        0.063189  0.045488  294      
16        0.048064  0.047246  298      
17        0.034366  0.046132  289      
18        0.119131  0.116291  302      
19        0.052047  0.051592  301      
20        0.033122  0.036399  294      
21        0.051609  0.055369  299      
22        0.048770  0.048472  292      
23        0.069556  0.059745  302      
24        0.048742  0.056219  283      
25        0.019159  0.037239  290      
26        0.037994  0.037316  303      
27        0.034405  0.046135  284      
28        0.076546  0.123525  296      
29        0.038967  0.037314  282      
30        0.070432  0.052629  294      
31        0.058942  0.039043  300      
32        0.056154  0.040554  292      
33        0.047094  0.044082  302      
34        0.028576  0.049304  298      
35        0.027375  0.062699  292      
36        0.038527  0.042817  295      
37        0.038430  0.044960  296      
38        0.030091  0.041456  301      
39        0.030392  0.060199  285      
40        0.037564  0.052008  301      
41        0.042138  0.062640  295      
42        0.039029  0.039558  300      
43        0.037171  0.055103  293      
44        0.051759  0.082417  292      
45        0.054139  0.057477  307      
46        0.036555  0.046959  285      
47        0.046792  0.048863  292      
48        0.038571  0.033206  290      
49        0.017618  0.040309  289      
50        0.036571  0.046458  299      
51        0.083050  0.096485  295      
52        0.049733  0.054534  288      
53        0.067043  0.057227  297      
54        0.041899  0.050400  296      
55        0.081667  0.059667  293      
56        0.062423  0.068700  302      
57        0.048711  0.045594  292      
58        0.055075  0.049311  257      

 mean wR2   = 0.049956 [59/59]
 mean R_obs = 0.053668 [59/59]

--- Thickness NN -- CsPbBr_P67-crot-050_dyn.cif_pets --------------------------
 enabled: yes (min_thickness, bounds [100, 700] A)

Rotation  alpha (degrees)  Thickness (A)
--------  ---------------  -------------
0         -58.9870         467.56       
1         -56.9870         467.27       
2         -54.9790         466.96       
3         -52.9720         466.61       
4         -50.9680         466.23       
5         -48.9500         465.82       
6         -46.9200         465.38       
7         -44.8980         464.93       
8         -42.8780         464.45       
9         -40.8520         463.96       
10        -38.8240         463.45       
11        -36.7950         462.94       
12        -34.7710         462.41       
13        -32.7470         461.89       
14        -30.7250         461.36       
15        -28.7060         460.84       
16        -26.6790         460.33       
17        -24.6510         459.82       
18        -22.6530         459.34       
19        -20.6560         458.87       
20        -18.6400         458.42       
21        -16.6250         458.00       
22        -14.6120         457.60       
23        -12.6050         457.24       
24        -10.6110         456.91       
25        -8.6090          456.61       
26        -6.5710          456.36       
27        -4.5280          456.14       
28        -2.5270          455.97       
29        -0.5330          455.84       
30        1.4920           455.77       
31        3.5160           455.74       
32        5.5410           455.75       
33        7.5600           455.82       
34        9.5780           455.94       
35        11.6030          456.11       
36        13.6280          456.33       
37        15.6490          456.60       
38        17.6740          456.92       
39        19.7020          457.28       
40        21.7280          457.69       
41        23.7490          458.15       
42        25.7720          458.64       
43        27.7920          459.18       
44        29.8060          459.75       
45        31.8120          460.36       
46        33.8130          460.99       
47        35.8240          461.66       
48        37.8340          462.36       
49        39.8580          463.09       
50        41.9050          463.84       
51        43.9330          464.61       
52        45.9460          465.39       
53        47.9660          466.19       
54        49.9850          467.00       
55        52.0070          467.81       
56        54.0380          468.64       
57        56.0690          469.46       
58        58.0370          470.26       

 plot: thickness_nn_shape_CsPbBr_P67-crot-050_dyn.png

--- Refined structure -- atom_site --------------------------------------------
_atom_site_label  _atom_site_type_symbol  _atom_site_fract_x  _atom_site_fract_y  _atom_site_fract_z  _atom_site_thermal_displace_type  _atom_site_U_iso_or_equiv  _atom_site_site_symmetry_multiplicity  _atom_site_occupancy  _atom_site_calc_flag  _atom_site_refinement_flags  _atom_site_disorder_assembly  _atom_site_disorder_group
----------------  ----------------------  ------------------  ------------------  ------------------  --------------------------------  -------------------------  -------------------------------------  --------------------  --------------------  ---------------------------  ----------------------------  -------------------------
Cs1               Cs                      0.5145382555        0.5528703153        0.75                Uani                              0.0375(3)                  4                                      1                     d                     .                            .                             .                        
Pb1               Pb                      0.5                 1                   0.5                 Uani                              0.01530(10)                4                                      1                     d                     .                            .                             .                        
Br1               Br                      0.3009360797        0.7016881843        0.4685797492        Uani                              0.0272(2)                  8                                      1                     d                     .                            .                             .                        
Br2               Br                      0.439623414         0.9935782364        0.75                Uani                              0.0353(4)                  4                                      1                     d                     .                            .                             .                        

_atom_site_aniso_label  _atom_site_aniso_type_symbol  _atom_site_aniso_U_11  _atom_site_aniso_U_22  _atom_site_aniso_U_33  _atom_site_aniso_U_12  _atom_site_aniso_U_13  _atom_site_aniso_U_23
----------------------  ----------------------------  ---------------------  ---------------------  ---------------------  ---------------------  ---------------------  ---------------------
Cs1                     Cs                            0.04321753369          0.03973428998          0.03161938448          0.00848751775          0                      0                    
Pb1                     Pb                            0.01570406907          0.01466477976          0.01391815602          -0.001784791871        -0.001275263073        0.00099709541        
Br1                     Br                            0.02431473982          0.02162457226          0.03456872747          -0.009694429142        0.002996299894         -0.004751901226      
Br2                     Br                            0.04899271163          0.04410506951          0.01160764491          0.005006947483         0                      0
