Repository: Differentiable-Electron-Crystallography/diffBloch

# Colmey et al. (2026), pending review, submitted to Acta Crystallographica A, Feb 6th, 2026

---

### The role of absorption in three-dimensional electron diffraction dynamical structure refinement

**Benjamin Colmey**¹, **Tiarnan A. S. Doherty**¹ ² , **Shreshth A. Malik**² , **Paul A. Midgley**¹

¹ Department of Materials Science and Metallurgy, University of Cambridge, 27 Charles Babbage Rd,
Cambridge, CB3 0FS, United Kingdom
² OATML, Department of Computer Science, University of Oxford, Wolfson Building, Parks Rd, Oxford,
OX1 3QG, United Kingdom

**arXiv:** https://arxiv.org/abs/2602.08935

> The role of absorption in 3D electron diffraction is established through analytical theory,

File: examples/Colmey_et_al_2026/data/cspbbr3-no-abs/refinement_report.txt
==============================================================================
 diffBloch refinement report -- colmey-et-al-2026-cspbbr3-no-abs
==============================================================================
 structure   : cspbbr3.cif
 exp_data    : CsPbBr_P67-crot-050_dyn.cif_pets
 generated   : 2026-09-09T19:04:45+00:00
 elapsed     : 4083.7 s (68.06 min)

--- Simulation / refinement parameters ----------------------------------------
Integration semiangle (deg)                 1.5
Rocking-curve sampling                      60
D_sg                                        0.0015
R_sg                                        0.66
g_max (solve cutoff, A^-1)                  2.3
structure-factor support (2 x g_max, A^-1)  4.6
sg_max (A^-1)                               0.02
Absorption (T/F)                            F
Seed thickness (A)                          CsPbBr_P67-crot-050_dyn.cif_pets: 440
Epochs (configured)                         40
Best epoch                                  38
Optimizer                                   adam
Learning rate                               0.001
R_obs (%)                                   6.59 [59/59]
wR2 (%)                                     6.74 [59/59]
Matched HKLs (I>3σ/total)                   2544 / 16260

--- Crystallographic parameters -----------------------------------------------
Space group               P b n m (#62)
a, b, c (A)               8.1189, 8.3590, 11.7593
alpha, beta, gamma (deg)  90.00, 90.00, 90.00
Volume (A^3)              798.1
N atoms (ASU)             4

--- Objective terms (declared) ------------------------------------------------
 penalties  : none
 constraints: none
 components : apparent_thickness[CsPbBr_P67-crot-050_dyn.cif_pets]

--- Preprocess ----------------------------------------------------------------
 Orientation optimization: true
     step_size=0.3
     max_iterations=60
     x_tolerance=0.001
     f_tolerance=0.001
     penalize_fewer_reflections=True
 Thickness optimization: false

--- Objective components (best epoch) -----------------------------------------
Component    Raw      Weight  Contribution
-----------  -------  ------  ------------
diffraction  3.97812  1       3.97812     

 objective total = 3.97812

--- Epoch curve ---------------------------------------------------------------
Epoch  wR2       R_obs   
-----  --------  --------
1      0.073869  0.066225
2      0.070571  0.066580
3      0.070946  0.068424
4      0.071596  0.068769
5      0.070098  0.067236
6      0.068376  0.065561
7      0.068539  0.065117
8      0.069480  0.065486
9      0.069214  0.065588
10     0.068249  0.065446
11     0.068021  0.065641
12     0.068273  0.066138
13     0.068532  0.066568
14     0.068560  0.066715
15     0.068259  0.066537
16     0.067909  0.066177
17     0.067697  0.065894
18     0.067889  0.065839
19     0.068042  0.065825
20     0.067883  0.065743
21     0.067659  0.065718
22     0.067593  0.065867
23     0.067687  0.066101
24     0.067718  0.066272
25     0.067733  0.066354
26     0.067701  0.066320
27     0.067614  0.066188
28     0.067497  0.066016
29     0.067507  0.065835
30     0.067583  0.065739
31     0.067586  0.065715
32     0.067500  0.065763
33     0.067433  0.065898
34     0.067461  0.066008
35     0.067504  0.066101
36     0.067494  0.066111
37     0.067439  0.066033
38     0.067426  0.065917
39     0.067456  0.065842
40     0.067451  0.065844

--- Per-rotation wR2 / R_obs (final refined model) ----------------------------
Rotation  wR2       R_obs     N matched
--------  --------  --------  ---------
0         0.098220  0.077524  309      
1         0.072548  0.071659  291      
2         0.099629  0.068798  294      
3         0.057985  0.058799  302      
4         0.185060  0.106661  305      
5         0.065254  0.046465  304      
6         0.034825  0.042939  285      
7         0.152785  0.089406  303      
8         0.033918  0.056838  286      
9         0.033567  0.052446  295      
10        0.052620  0.054475  298      
11        0.051266  0.070192  292      
12        0.049209  0.073626  295      
13        0.055304  0.087151  297      
14        0.034759  0.052686  289      
15        0.084641  0.057580  298      
16        0.067248  0.056114  303      
17        0.046545  0.052042  293      
18        0.275072  0.150921  311      
19        0.065053  0.134175  290      
20        0.031848  0.039230  292      
21        0.056642  0.041324  303      
22        0.059587  0.053397  288      
23        0.072796  0.063852  301      
24        0.064692  0.066004  285      
25        0.069330  0.094299  305      
26        0.047614  0.041613  306      
27        0.039357  0.047647  293      
28        0.091393  0.124093  276      
29        0.044220  0.043349  280      
30        0.078048  0.056433  294      
31        0.076506  0.047192  301      
32        0.045436  0.043576  287      
33        0.052127  0.054269  300      
34        0.122279  0.095788  305      
35        0.070721  0.099283  297      
36        0.064394  0.080897  295      
37        0.040077  0.063285  294      
38        0.038455  0.048510  296      
39        0.036431  0.069493  285      
40        0.028384  0.035851  297      
41        0.032690  0.047117  295      
42        0.094166  0.049443  310      
43        0.036786  0.056010  294      
44        0.064965  0.089010  293      
45        0.053044  0.062578  309      
46        0.034354  0.043977  283      
47        0.072297  0.050380  293      
48        0.041325  0.038551  293      
49        0.027530  0.057933  297      
50        0.056544  0.068967  300      
51        0.124537  0.103441  297      
52        0.048875  0.055888  286      
53        0.080594  0.065238  300      
54        0.080584  0.076037  294      
55        0.111584  0.070030  298      
56        0.058394  0.067034  301      
57        0.022395  0.032859  288      
58        0.091614  0.084734  282      

 mean wR2   = 0.067426 [59/59]
 mean R_obs = 0.065917 [59/59]

--- Thickness NN -- CsPbBr_P67-crot-050_dyn.cif_pets --------------------------
 enabled: yes (min_thickness, bounds [100, 700] A)

Rotation  alpha (degrees)  Thickness (A)
--------  ---------------  -------------
0         -58.9870         447.65       
1         -56.9870         446.91       
2         -54.9790         446.12       
3         -52.9720         445.29       
4         -50.9680         444.43       
5         -48.9500         443.52       
6         -46.9200         442.58       
7         -44.8980         441.61       
8         -42.8780         440.61       
9         -40.8520         439.58       
10        -38.8240         438.54       
11        -36.7950         437.47       
12        -34.7710         436.40       
13        -32.7470         435.31       
14        -30.7250         434.23       
15        -28.7060         433.14       
16        -26.6790         432.05       
17        -24.6510         430.97       
18        -22.6530         429.91       
19        -20.6560         428.88       
20        -18.6400         427.85       
21        -16.6250         426.85       
22        -14.6120         425.89       
23        -12.6050         424.95       
24        -10.6110         424.07       
25        -8.6090          423.22       
26        -6.5710          422.40       
27        -4.5280          421.64       
28        -2.5270          420.94       
29        -0.5330          420.30       
30        1.4920           419.70       
31        3.5160           419.18       
32        5.5410           418.71       
33        7.5600           418.31       
34        9.5780           417.98       
35        11.6030          417.71       
36        13.6280          417.51       
37        15.6490          417.38       
38        17.6740          417.31       
39        19.7020          417.31       
40        21.7280          417.38       
41        23.7490          417.51       
42        25.7720          417.70       
43        27.7920          417.95       
44        29.8060          418.26       
45        31.8120          418.62       
46        33.8130          419.04       
47        35.8240          419.50       
48        37.8340          420.01       
49        39.8580          420.57       
50        41.9050          421.18       
51        43.9330          421.82       
52        45.9460          422.49       
53        47.9660          423.19       
54        49.9850          423.92       
55        52.0070          424.67       
56        54.0380          425.45       
57        56.0690          426.25       
58        58.0370          427.04       

 plot: thickness_nn_shape_CsPbBr_P67-crot-050_dyn.png

--- Refined structure -- atom_site --------------------------------------------
_atom_site_label  _atom_site_type_symbol  _atom_site_fract_x  _atom_site_fract_y  _atom_site_fract_z  _atom_site_thermal_displace_type  _atom_site_U_iso_or_equiv  _atom_site_site_symmetry_multiplicity  _atom_site_occupancy  _atom_site_calc_flag  _atom_site_refinement_flags  _atom_site_disorder_assembly  _atom_site_disorder_group
----------------  ----------------------  ------------------  ------------------  ------------------  --------------------------------  -------------------------  -------------------------------------  --------------------  --------------------  ---------------------------  ----------------------------  -------------------------
Cs1               Cs                      0.5144876981        0.5532865951        0.75                Uani                              0.0375(3)                  4                                      1                     d                     .                            .                             .                        
Pb1               Pb                      0.5                 1                   0.5                 Uani                              0.01530(10)                4                                      1                     d                     .                            .                             .                        
Br1               Br                      0.300411907         0.7014921215        0.4685149849        Uani                              0.0272(2)                  8                                      1                     d                     .                            .                             .                        
Br2               Br                      0.4397461785        0.9937856133        0.75                Uani                              0.0353(4)                  4                                      1                     d                     .                            .                             .                        

_atom_site_aniso_label  _atom_site_aniso_type_symbol  _atom_site_aniso_U_11  _atom_site_aniso_U_22  _atom_site_aniso_U_33  _atom_site_aniso_U_12  _atom_site_aniso_U_13  _atom_site_aniso_U_23
----------------------  ----------------------------  ---------------------  ---------------------  ---------------------  ---------------------  ---------------------  ---------------------
Cs1                     Cs                            0.04108662445          0.03812714922          0.02794854684          0.009098448961         0                      0                    
Pb1                     Pb                            0.01415960072          0.01420242266          0.01345271186          -0.0007721757327       -0.0006112941162       0.0008579084816      
Br1                     Br                            0.02471638948          0.02036848215          0.03384122092          -0.009165256747        0.00197265968          -0.003348734528      
Br2                     Br                            0.04101696428          0.04303630268          0.01098673551          0.003724191276         0                      0

File: examples/Colmey_et_al_2026/data/quartz-absorption/refinement_report.txt
==============================================================================
 diffBloch refinement report -- colmey-et-al-2026-quartz-absorption
==============================================================================
 structure   : experimental_paper_files/enantiomer_1.cif
 exp_data    : quartz.cif_pets
 generated   : 2026-09-09T18:01:08+00:00
 elapsed     : 265.3 s (4.42 min)

--- Simulation / refinement parameters ----------------------------------------
Integration semiangle (deg)                 1
Rocking-curve sampling                      42
D_sg                                        0.0015
R_sg                                        0.9
g_max (solve cutoff, A^-1)                  2
structure-factor support (2 x g_max, A^-1)  4
sg_max (A^-1)                               0.01
Absorption (T/F)                            T
Seed thickness (A)                          quartz.cif_pets: 850
Epochs (configured)                         40
Best epoch                                  34
Optimizer                                   adam
Learning rate                               0.001
R_obs (%)                                   4.69 [99/99]
wR2 (%)                                     3.73 [99/99]
Matched HKLs (I>3σ/total)                   563 / 1324

--- Crystallographic parameters -----------------------------------------------
Space group               P3221 (#154)
a, b, c (A)               4.9226, 4.9226, 5.4003
alpha, beta, gamma (deg)  90.00, 90.00, 120.00
Volume (A^3)              113.3
N atoms (ASU)             2

--- Objective terms (declared) ------------------------------------------------
 penalties  : none
 constraints: none
 components : apparent_thickness[quartz.cif_pets]

--- Preprocess ----------------------------------------------------------------
 Orientation optimization: true
     step_size=1
     max_iterations=60
     x_tolerance=0.001
     f_tolerance=0.001
     penalize_fewer_reflections=True
 Thickness optimization: false

--- Objective components (best epoch) -----------------------------------------
Component    Raw      Weight  Contribution
-----------  -------  ------  ------------
diffraction  3.69582  1       3.69582     

 objective total = 3.69582

--- Epoch curve ---------------------------------------------------------------
Epoch  wR2       R_obs   
-----  --------  --------
1      0.128641  0.108321
2      0.089651  0.084889
3      0.061414  0.065924
4      0.045432  0.054620
5      0.044914  0.054160
6      0.050840  0.058010
7      0.054998  0.060700
8      0.057117  0.062048
9      0.058104  0.062763
10     0.057940  0.062521
11     0.056446  0.061277
12     0.053632  0.058904
13     0.049675  0.055634
14     0.045253  0.052044
15     0.040992  0.049076
16     0.038930  0.047791
17     0.040086  0.049209
18     0.042156  0.051504
19     0.043883  0.053346
20     0.044287  0.054041
21     0.043283  0.053647
22     0.041517  0.052435
23     0.039752  0.050890
24     0.038906  0.049538
25     0.038785  0.048828
26     0.039053  0.048346
27     0.039201  0.048049
28     0.039390  0.047852
29     0.039658  0.047763
30     0.039640  0.047505
31     0.039112  0.047099
32     0.038419  0.046780
33     0.037687  0.046736
34     0.037332  0.046944
35     0.037456  0.047497
36     0.037839  0.048113
37     0.038135  0.048563
38     0.038146  0.048640
39     0.037861  0.048323
40     0.037447  0.047812

--- Per-rotation wR2 / R_obs (final refined model) ----------------------------
Rotation  wR2       R_obs     N matched
--------  --------  --------  ---------
0         0.063926  0.068434  23       
1         0.028795  0.037267  26       
2         0.030757  0.033218  26       
3         0.052608  0.031256  27       
4         0.047711  0.050269  25       
5         0.013510  0.020795  26       
6         0.013794  0.019744  26       
7         0.024542  0.077990  21       
8         0.079920  0.102556  33       
9         0.056499  0.107658  21       
10        0.013619  0.036490  25       
11        0.016244  0.036527  25       
12        0.011780  0.017116  23       
13        0.019642  0.031902  27       
14        0.027559  0.080561  24       
15        0.052417  0.052722  25       
16        0.037118  0.058501  28       
17        0.022961  0.025347  23       
18        0.100317  0.095346  18       
19        0.194037  0.108913  27       
20        0.016830  0.018881  19       
21        0.020526  0.035790  25       
22        0.049063  0.073892  24       
23        0.016611  0.033764  23       
24        0.031120  0.020054  29       
25        0.019894  0.076726  22       
26        0.080710  0.051998  28       
27        0.029329  0.077290  27       
28        0.025153  0.042894  24       
29        0.029633  0.031762  22       
30        0.033158  0.038054  22       
31        0.052834  0.075624  30       
32        0.030562  0.055730  24       
33        0.025858  0.054045  28       
34        0.025039  0.027524  27       
35        0.024144  0.037726  26       
36        0.014914  0.019226  23       
37        0.052755  0.040490  26       
38        0.045069  0.067467  29       
39        0.039881  0.029886  28       
40        0.021958  0.022935  23       
41        0.053518  0.041965  27       
42        0.058065  0.034209  27       
43        0.029025  0.021385  19       
44        0.035428  0.038306  24       
45        0.020361  0.025032  23       
46        0.024318  0.024755  24       
47        0.014650  0.021178  27       
48        0.029581  0.041622  27       
49        0.025093  0.051918  33       
50        0.042099  0.102931  36       
51        0.039375  0.125989  32       
52        0.043889  0.059969  23       
53        0.028372  0.037489  24       
54        0.023152  0.035160  22       
55        0.022472  0.039585  18       
56        0.124257  0.090527  34       
57        0.123642  0.090271  34       
58        0.070617  0.094729  32       
59        0.073471  0.055861  30       
60        0.035869  0.033810  19       
61        0.016618  0.040149  27       
62        0.019748  0.035263  26       
63        0.018421  0.031169  26       
64        0.008801  0.015272  19       
65        0.014345  0.026304  26       
66        0.013042  0.035466  23       
67        0.061149  0.036375  28       
68        0.037795  0.023714  27       
69        0.039941  0.015817  28       
70        0.050839  0.048384  32       
71        0.026600  0.042842  28       
72        0.053885  0.072276  34       
73        0.020052  0.021972  23       
74        0.038414  0.028550  23       
75        0.054034  0.055503  29       
76        0.016547  0.049433  25       
77        0.016765  0.030652  22       
78        0.020667  0.042190  21       
79        0.015241  0.023184  18       
80        0.042772  0.035966  26       
81        0.051167  0.058582  27       
82        0.042181  0.062334  28       
83        0.016335  0.033530  26       
84        0.016507  0.033626  26       
85        0.012748  0.018683  16       
86        0.047530  0.039955  23       
87        0.029934  0.048848  27       
88        0.029295  0.049609  28       
89        0.032021  0.062515  28       
90        0.060932  0.077760  29       
91        0.045864  0.048203  24       
92        0.045357  0.052246  24       
93        0.019782  0.022796  24       
94        0.029029  0.061141  18       
95        0.037987  0.049857  27       
96        0.037296  0.046072  28       
97        0.022888  0.043706  27       
98        0.023248  0.036471  21       

 mean wR2   = 0.037332 [99/99]
 mean R_obs = 0.046944 [99/99]

--- Thickness NN -- quartz.cif_pets -------------------------------------------
 enabled: yes (min_thickness, bounds [100, 2000] A)

Rotation  alpha (degrees)  Thickness (A)
--------  ---------------  -------------
0         -49.1970         885.94       
1         -48.0370         884.96       
2         -47.0550         884.12       
3         -46.1090         883.30       
4         -45.0420         882.36       
5         -43.9750         881.42       
6         -43.0320         880.58       
7         -41.7640         879.44       
8         -40.7430         878.52       
9         -40.0590         877.90       
10        -39.0710         877.00       
11        -38.0010         876.03       
12        -37.0400         875.16       
13        -36.1260         874.33       
14        -35.1080         873.40       
15        -33.9320         872.34       
16        -32.9080         871.42       
17        -32.0370         870.64       
18        -31.0480         869.76       
19        -30.0580         868.89       
20        -29.0600         868.02       
21        -28.0640         867.17       
22        -27.1070         866.36       
23        -26.0180         865.45       
24        -24.9850         864.61       
25        -24.0470         863.86       
26        -23.0640         863.09       
27        -22.0940         862.35       
28        -21.0270         861.56       
29        -20.0880         860.89       
30        -19.1210         860.22       
31        -18.0670         859.52       
32        -16.9920         858.84       
33        -15.9620         858.22       
34        -15.0590         857.70       
35        -14.0290         857.14       
36        -12.9480         856.60       
37        -12.0580         856.18       
38        -11.1270         855.78       
39        -10.0610         855.36       
40        -9.0510          855.01       
41        -8.0240          854.69       
42        -7.0560          854.44       
43        -6.0500          854.22       
44        -5.0680          854.06       
45        -4.0820          853.94       
46        -3.0050          853.87       
47        -2.0290          853.85       
48        -1.0720          853.89       
49        -0.0150          853.99       
50        1.1290           854.16       
51        2.0890           854.37       
52        3.1890           854.67       
53        4.2360           855.02       
54        5.1120           855.36       
55        6.1430           855.82       
56        7.1520           856.33       
57        8.1400           856.90       
58        8.9940           857.43       
59        9.9650           858.10       
60        11.0030          858.87       
61        12.1230          859.78       
62        13.1130          860.65       
63        13.9520          861.43       
64        15.0070          862.48       
65        15.9620          863.48       
66        16.9320          864.56       
67        17.9310          865.73       
68        18.9860          867.03       
69        19.9820          868.32       
70        20.8590          869.50       
71        21.9440          871.02       
72        22.9760          872.53       
73        23.9860          874.07       
74        25.0000          875.67       
75        25.9590          877.23       
76        26.9910          878.97       
77        27.9750          880.67       
78        28.9130          882.34       
79        29.9250          884.19       
80        30.9930          886.20       
81        32.0020          888.14       
82        32.9780          890.06       
83        33.9660          892.05       
84        34.9710          894.11       
85        35.9950          896.25       
86        37.0510          898.50       
87        38.0740          900.72       
88        38.9750          902.70       
89        39.9190          904.81       
90        40.9620          907.17       
91        41.9600          909.46       
92        42.9360          911.72       
93        43.9560          914.11       
94        44.9920          916.57       
95        46.0370          919.07       
96        46.9860          921.36       
97        47.9950          923.81       
98        49.0790          926.47       

 plot: thickness_nn_shape_quartz.png

--- Refined structure -- atom_site --------------------------------------------
_atom_site_label  _atom_site_type_symbol  _atom_site_fract_x  _atom_site_fract_y  _atom_site_fract_z  _atom_site_U_iso_or_equiv  _atom_site_thermal_displace_type
----------------  ----------------------  ------------------  ------------------  ------------------  -------------------------  --------------------------------
Si1               Si                      1                   0.4712576009        0.833333            0.009208                   Uani                            
O1                O                       0.8544015616        0.5859212415        0.6190679196        0.015829                   Uani                            

_atom_site_aniso_label  _atom_site_aniso_U_11  _atom_site_aniso_U_22  _atom_site_aniso_U_33  _atom_site_aniso_U_23  _atom_site_aniso_U_13  _atom_site_aniso_U_12
----------------------  ---------------------  ---------------------  ---------------------  ---------------------  ---------------------  ---------------------
Si1                     0.009653892846         0.01069296464          0.006174212512         -0.00045871443         -0.0009174288601       0.004826946423       
O1                      0.01163539205          0.02085456641          0.01561364193          0.003386493884         -0.002960318178        0.008707993713

File: examples/Colmey_et_al_2026/data/quartz-no-abs/refinement_report.txt
==============================================================================
 diffBloch refinement report -- colmey-et-al-2026-quartz-no-abs
==============================================================================
 structure   : experimental_paper_files/enantiomer_1.cif
 exp_data    : quartz.cif_pets
 generated   : 2026-09-09T18:00:58+00:00
 elapsed     : 257.6 s (4.29 min)

--- Simulation / refinement parameters ----------------------------------------
Integration semiangle (deg)                 1
Rocking-curve sampling                      42
D_sg                                        0.0015
R_sg                                        0.9
g_max (solve cutoff, A^-1)                  2
structure-factor support (2 x g_max, A^-1)  4
sg_max (A^-1)                               0.01
Absorption (T/F)                            F
Seed thickness (A)                          quartz.cif_pets: 850
Epochs (configured)                         40
Best epoch                                  40
Optimizer                                   adam
Learning rate                               0.001
R_obs (%)                                   5.14 [99/99]
wR2 (%)                                     3.99 [99/99]
Matched HKLs (I>3σ/total)                   547 / 1298

--- Crystallographic parameters -----------------------------------------------
Space group               P3221 (#154)
a, b, c (A)               4.9226, 4.9226, 5.4003
alpha, beta, gamma (deg)  90.00, 90.00, 120.00
Volume (A^3)              113.3
N atoms (ASU)             2

--- Objective terms (declared) ------------------------------------------------
 penalties  : none
 constraints: none
 components : apparent_thickness[quartz.cif_pets]

--- Preprocess ----------------------------------------------------------------
 Orientation optimization: true
     step_size=1
     max_iterations=60
     x_tolerance=0.001
     f_tolerance=0.001
     penalize_fewer_reflections=True
 Thickness optimization: false

--- Objective components (best epoch) -----------------------------------------
Component    Raw      Weight  Contribution
-----------  -------  ------  ------------
diffraction  3.95356  1       3.95356     

 objective total = 3.95356

--- Epoch curve ---------------------------------------------------------------
Epoch  wR2       R_obs   
-----  --------  --------
1      0.242499  0.179427
2      0.218484  0.167599
3      0.194493  0.154379
4      0.168437  0.139728
5      0.145216  0.126629
6      0.126540  0.115389
7      0.111023  0.105572
8      0.095539  0.095470
9      0.081793  0.085556
10     0.071779  0.077399
11     0.064436  0.071112
12     0.058126  0.066364
13     0.053968  0.063504
14     0.052068  0.062401
15     0.052489  0.063061
16     0.053636  0.063930
17     0.055219  0.064753
18     0.057106  0.065775
19     0.058292  0.066433
20     0.058490  0.066490
21     0.058254  0.066288
22     0.057598  0.065573
23     0.056206  0.064406
24     0.054101  0.062631
25     0.051286  0.060387
26     0.048590  0.058140
27     0.045933  0.056214
28     0.043774  0.054696
29     0.041896  0.053614
30     0.040829  0.052790
31     0.040527  0.052581
32     0.040559  0.052710
33     0.041220  0.053175
34     0.041927  0.053509
35     0.042239  0.053600
36     0.042452  0.053629
37     0.042340  0.053373
38     0.041667  0.052794
39     0.040684  0.051997
40     0.039935  0.051393

--- Per-rotation wR2 / R_obs (final refined model) ----------------------------
Rotation  wR2       R_obs     N matched
--------  --------  --------  ---------
0         0.070842  0.075890  23       
1         0.024724  0.028083  27       
2         0.039313  0.035734  26       
3         0.039996  0.025717  27       
4         0.080241  0.050503  29       
5         0.017241  0.023865  26       
6         0.016616  0.023705  26       
7         0.025658  0.082667  21       
8         0.087499  0.099280  22       
9         0.084449  0.098360  21       
10        0.018025  0.042217  25       
11        0.018560  0.019412  25       
12        0.016884  0.034658  21       
13        0.015119  0.023276  25       
14        0.032120  0.076709  25       
15        0.056137  0.053502  25       
16        0.030763  0.049089  26       
17        0.036824  0.085045  25       
18        0.075942  0.091935  17       
19        0.198106  0.112094  26       
20        0.042210  0.069946  22       
21        0.030604  0.045245  25       
22        0.065476  0.072431  25       
23        0.015857  0.036786  23       
24        0.034191  0.020984  29       
25        0.027114  0.095292  23       
26        0.077086  0.052849  28       
27        0.034224  0.078455  27       
28        0.026830  0.042394  25       
29        0.029640  0.028832  22       
30        0.033100  0.048840  23       
31        0.050203  0.057253  25       
32        0.038220  0.040989  24       
33        0.034207  0.056091  30       
34        0.026791  0.028788  26       
35        0.027997  0.037380  26       
36        0.021426  0.030256  27       
37        0.065787  0.062058  28       
38        0.036755  0.069155  30       
39        0.021819  0.024380  23       
40        0.021188  0.019079  22       
41        0.052143  0.048102  27       
42        0.033262  0.038070  26       
43        0.050092  0.043844  24       
44        0.045547  0.046177  23       
45        0.024145  0.028062  23       
46        0.026922  0.044136  25       
47        0.018057  0.028630  27       
48        0.038072  0.076189  30       
49        0.027743  0.048874  33       
50        0.049279  0.104165  36       
51        0.044225  0.114793  33       
52        0.052776  0.059360  23       
53        0.025628  0.029247  23       
54        0.038573  0.050913  24       
55        0.021195  0.032681  16       
56        0.049006  0.082403  30       
57        0.101015  0.085503  34       
58        0.069731  0.088141  30       
59        0.076593  0.057710  30       
60        0.030928  0.044018  20       
61        0.028290  0.037949  28       
62        0.025369  0.042677  26       
63        0.024196  0.051484  25       
64        0.005628  0.009383  19       
65        0.015957  0.035957  26       
66        0.018523  0.033207  24       
67        0.052519  0.033872  28       
68        0.037059  0.024821  27       
69        0.024327  0.020079  26       
70        0.046634  0.038497  29       
71        0.039777  0.068184  25       
72        0.060773  0.080942  33       
73        0.024336  0.025299  20       
74        0.043428  0.049002  24       
75        0.039437  0.041405  25       
76        0.021543  0.055451  25       
77        0.021624  0.048423  21       
78        0.025182  0.047346  22       
79        0.018792  0.024485  19       
80        0.053065  0.038298  26       
81        0.055407  0.065361  27       
82        0.047002  0.062749  28       
83        0.031918  0.048668  26       
84        0.032934  0.051946  26       
85        0.030481  0.031280  16       
86        0.043201  0.047249  25       
87        0.035443  0.056700  27       
88        0.022806  0.058303  28       
89        0.031760  0.066601  28       
90        0.027544  0.035386  26       
91        0.046965  0.051077  24       
92        0.042957  0.055663  26       
93        0.036342  0.044605  25       
94        0.049435  0.090963  15       
95        0.099892  0.071332  27       
96        0.019311  0.040041  25       
97        0.024885  0.046878  27       
98        0.028097  0.056125  19       

 mean wR2   = 0.039935 [99/99]
 mean R_obs = 0.051393 [99/99]

--- Thickness NN -- quartz.cif_pets -------------------------------------------
 enabled: yes (min_thickness, bounds [1000, 2000] A)

Rotation  alpha (degrees)  Thickness (A)
--------  ---------------  -------------
0         -49.1970         929.53       
1         -48.0370         926.38       
2         -47.0550         923.75       
3         -46.1090         921.25       
4         -45.0420         918.46       
5         -43.9750         915.72       
6         -43.0320         913.34       
7         -41.7640         910.19       
8         -40.7430         907.71       
9         -40.0590         906.08       
10        -39.0710         903.77       
11        -38.0010         901.32       
12        -37.0400         899.18       
13        -36.1260         897.19       
14        -35.1080         895.03       
15        -33.9320         892.62       
16        -32.9080         890.59       
17        -32.0370         888.92       
18        -31.0480         887.09       
19        -30.0580         885.33       
20        -29.0600         883.62       
21        -28.0640         882.00       
22        -27.1070         880.51       
23        -26.0180         878.90       
24        -24.9850         877.47       
25        -24.0470         876.24       
26        -23.0640         875.04       
27        -22.0940         873.93       
28        -21.0270         872.81       
29        -20.0880         871.90       
30        -19.1210         871.06       
31        -18.0670         870.23       
32        -16.9920         869.50       
33        -15.9620         868.90       
34        -15.0590         868.45       
35        -14.0290         868.04       
36        -12.9480         867.72       
37        -12.0580         867.55       
38        -11.1270         867.45       
39        -10.0610         867.43       
40        -9.0510          867.53       
41        -8.0240          867.73       
42        -7.0560          868.01       
43        -6.0500          868.40       
44        -5.0680          868.89       
45        -4.0820          869.47       
46        -3.0050          870.21       
47        -2.0290          870.98       
48        -1.0720          871.83       
49        -0.0150          872.88       
50        1.1290           874.13       
51        2.0890           875.27       
52        3.1890           876.70       
53        4.2360           878.16       
54        5.1120           879.46       
55        6.1430           881.08       
56        7.1520           882.76       
57        8.1400           884.50       
58        8.9940           886.07       
59        9.9650           887.93       
60        11.0030          890.01       
61        12.1230          892.36       
62        13.1130          894.52       
63        13.9520          896.41       
64        15.0070          898.88       
65        15.9620          901.18       
66        16.9320          903.60       
67        17.9310          906.16       
68        18.9860          908.94       
69        19.9820          911.64       
70        20.8590          914.08       
71        21.9440          917.17       
72        22.9760          920.17       
73        23.9860          923.19       
74        25.0000          926.28       
75        25.9590          929.25       
76        26.9910          932.52       
77        27.9750          935.69       
78        28.9130          938.76       
79        29.9250          942.13       
80        30.9930          945.74       
81        32.0020          949.21       
82        32.9780          952.61       
83        33.9660          956.09       
84        34.9710          959.68       
85        35.9950          963.38       
86        37.0510          967.24       
87        38.0740          971.01       
88        38.9750          974.37       
89        39.9190          977.92       
90        40.9620          981.87       
91        41.9600          985.69       
92        42.9360          989.44       
93        43.9560          993.40       
94        44.9920          997.44       
95        46.0370          1001.54      
96        46.9860          1005.28      
97        47.9950          1009.27      
98        49.0790          1013.59      

 plot: thickness_nn_shape_quartz.png

--- Refined structure -- atom_site --------------------------------------------
_atom_site_label  _atom_site_type_symbol  _atom_site_fract_x  _atom_site_fract_y  _atom_site_fract_z  _atom_site_U_iso_or_equiv  _atom_site_thermal_displace_type
----------------  ----------------------  ------------------  ------------------  ------------------  -------------------------  --------------------------------
Si1               Si                      1                   0.4715312557        0.833333            0.009208                   Uani                            
O1                O                       0.854760106         0.585934741         0.6193475765        0.015829                   Uani                            

_atom_site_aniso_label  _atom_site_aniso_U_11  _atom_site_aniso_U_22  _atom_site_aniso_U_33  _atom_site_aniso_U_23  _atom_site_aniso_U_13  _atom_site_aniso_U_12
----------------------  ---------------------  ---------------------  ---------------------  ---------------------  ---------------------  ---------------------
Si1                     0.01189279678          0.01131437929          0.006118404667         -0.0005189990574       -0.001037998115        0.005946398389       
O1                      0.01333941806          0.02102876143          0.01456467797          0.002819506532         -0.002723380501        0.01015086936
