Repository: Differentiable-Electron-Crystallography/diffBloch

# diffBloch
Differentiable Bloch-wave structure refinement for 3D electron diffraction.


📖 **Documentation:** <https://diffbloch.com/> — Usage guide and API reference.

## Quickstart

diffBloch is currently tagged as a release candidate and is under active development; `v0.2.0` will
be the first stable public release. Install [uv](https://docs.astral.sh/uv/getting-started/installation/),
then:

```bash
uv tool install diffBloch
```

Installing using `uv tool` makes diffBloch available as a CLI command on the system, to get started try:

```bash
diffBloch --help
```

Running diffBloch requires an experiment directory consisting of `.cif`, `.cif_pets` and `experiment.yml`, take a look at the [`/examples`](/examples) directory with some easy to run sample experiments, and refer to the documentation on [required inputs](https://diffbloch.com/inputs.html)

If you plan on exploring diffBloch more thoroughly, using features that are under development and have not been published to pypi, or developing/contributing, we recommend working from a git checkout instead.

To run diffBloch locally using the git repo, copy and past this into your terminal:

```bash
git clone https://github.com/Differentiable-Electron-Crystallography/diffBloch.git
cd ./diffBloch
git lfs install
git lfs pull
uv sync --dev
uv run diffBloch --help
```

[Installation](https://differentiable-electron-crystallography.github.io/diffBloch/installation.html)
covers installation beyond quickstart.

# Colmey et al. (2026), pending review, submitted to Acta Crystallographica A, Feb 6th, 2026

---

### The role of absorption in three-dimensional electron diffraction dynamical structure refinement

**Benjamin Colmey**¹, **Tiarnan A. S. Doherty**¹ ² , **Shreshth A. Malik**² , **Paul A. Midgley**¹

¹ Department of Materials Science and Metallurgy, University of Cambridge, 27 Charles Babbage Rd,
Cambridge, CB3 0FS, United Kingdom
² OATML, Department of Computer Science, University of Oxford, Wolfson Building, Parks Rd, Oxford,
OX1 3QG, United Kingdom

**arXiv:** https://arxiv.org/abs/2602.08935

> The role of absorption in 3D electron diffraction is established through analytical theory,
> simulation, and dynamical refinement. A two-beam expression for the absorbed integrated intensity
> in centrosymmetric crystals is derived, showing that for t/ξg ≪ 1 reflections follow a uniform
> exponential decay set by the mean absorptive potential U'0. Many-beam simulations of both
> centrosymmetric and non-centrosymmetric crystals reveal additional reflection-specific anomalous
> absorption beyond the uniform attenuation set by U'0. Neglecting these effects in dynamical
> refinement of integrated intensities incurs an error that increases approximately linearly with
> thickness, with this error becoming more severe near zone axes. Dynamical refinements were
> performed on CsPbBr3, quartz, and borane, with the inclusion of absorption yielding an improvement
> in R_obs from 6.4 to 5.3% for CsPbBr3 and negligible improvements for quartz and borane. Anomalous
> absorption may therefore be ignored for routine refinement of integrated intensities except in
> high-Z materials at thicknesses approaching ξg.

---

This directory holds six runnable diffBloch experiment configs reproducing the three materials refinement in
the paper, elastic and absorptive:

```text
data/quartz-absorption/    data/quartz-no-abs/
data/cspbbr3-absorption/   data/cspbbr3-no-abs/
data/borane-absorption/    data/borane-no-abs/
```

## Data source

CsPbBr3, alpha-quartz, and borane data:

> Suresh, A., Yörük, E., Cabaj, M. K., Brázda, P., Výborný, K., Sedláček, O., Müller, C.,
> Chintakindi, H., Eigner, V. & Palatinus, L. (2024). *Ionisation of atoms determined by kappa
> refinement against 3D electron diffraction data.* Nature Communications 15, 9066.
> https://doi.org/10.1038/s41467-024-53448-2

```bibtex
@article{Suresh2024,
  author  = {Ashwin Suresh and Emre Yörük and Małgorzata K. Cabaj and Petr Brázda and
             Karel Výborný and Ondřej Sedláček and Christian Müller and
             Hrushikesh Chintakindi and Václav Eigner and Lukáš Palatinus},
  title   = {Ionisation of atoms determined by kappa refinement against 3D electron diffraction data},
  journal = {Nature Communications},
  volume  = {15},
  pages   = {9066},
  year    = {2024},
  doi     = {10.1038/s41467-024-53448-2},
  url     = {https://doi.org/10.1038/s41467-024-53448-2}
}
```

## Results

#### Published (Colmey et al. 2026)

|                          | CsPbBr3  | alpha-quartz | Borane   |
| ------------------------ | :------: | :----------: | :------: |
| **R_obs (%), elastic**   |   6.40   |     4.12     |   9.54   |
| **wR2 (%), elastic**     |   6.73   |     3.84     |   8.56   |
| **R_obs (%), absorptive**|   5.26   |     4.00     |   9.48   |
| **wR2 (%), absorptive**  |   5.31   |     3.66     |   8.51   |

File: examples/Colmey_et_al_2026_Acta_Cryst_A/data/borane-no-abs/refined_structure.cif
data_borane
_cell_length_a 10.7707(5)
_cell_length_b 11.9899(5)
_cell_length_c 10.7360(5)
_cell_angle_alpha 90
_cell_angle_beta 90
_cell_angle_gamma 90
_cell_volume 1386.445(36)
_symmetry_cell_setting orthorhombic
_symmetry_space_group_name_H-M 'P c c n'
_symmetry_space_group_name_Hall '-P 2ab 2ac'
_symmetry_Int_Tables_number 56

loop_
_space_group_symop_id
_space_group_symop_operation_xyz
1 x,y,z
2 -x+1/2,-y+1/2,z
3 -x,y+1/2,-z+1/2
4 x+1/2,-y,-z+1/2
5 -x,-y,-z
6 x+1/2,y+1/2,-z
7 x,-y+1/2,z+1/2
8 -x+1/2,y,z+1/2

loop_
_atom_site_label
_atom_site_type_symbol
_atom_site_fract_x
_atom_site_fract_y
_atom_site_fract_z
_atom_site_thermal_displace_type
_atom_site_U_iso_or_equiv
_atom_site_site_symmetry_multiplicity
_atom_site_occupancy
_atom_site_calc_flag
_atom_site_refinement_flags
_atom_site_disorder_assembly
_atom_site_disorder_group
B1 B 0.4324466268 0.353892939 0.3943462378 Uani 0.0087(4) 8 1 d . . .
B2 B 0.6800987465 0.4474142653 0.4132221139 Uani 0.0074(4) 8 1 d . . .
B3 B 0.5444284652 0.5354266739 0.2007520876 Uani 0.0104(4) 8 1 d . . .
B4 B 0.5888550591 0.3358021776 0.3471573854 Uani 0.0078(4) 8 1 d . . .
B5 B 0.6548197279 0.4392096263 0.246137627 Uani 0.0094(4) 8 1 d . . .
B6 B 0.5592805529 0.3821449649 0.5012670234 Uani 0.0062(4) 8 1 d . . .
B7 B 0.6432505638 0.5703599303 0.3274071353 Uani 0.0094(4) 8 1 d . . .
B8 B 0.4957819634 0.3935189565 0.2289276624 Uani 0.0097(4) 8 1 d . . .
B9 B 0.5758955274 0.5324042548 0.494165408 Uani 0.0068(4) 8 1 d . . .
H1b3b8 H 0.4262096713 0.4916571004 0.2331040943 Uani 0.028(3) 8 1 d . . .
H1b3 H 0.5437356379 0.5887366353 0.09803109173 Uani 0.049(4) 8 1 d . . .
H1b7 H 0.7202311732 0.6477414893 0.3233001245 Uani 0.041(3) 8 1 d . . .
H1b4 H 0.6157552148 0.2352758034 0.3322787977 Uani 0.037(3) 8 1 d . . .
H1b2 H 0.7846447326 0.4394225436 0.4561378643 Uani 0.037(3) 8 1 d . . .
H1b3b7 H 0.529367945 0.6113189776 0.2977929832 Uani 0.022(2) 8 1 d . . .
H1b8 H 0.4557174143 0.3409087414 0.1380435796 Uani 0.035(3) 8 1 d . . .
H1b5 H 0.7431688234 0.4078556536 0.1777157836 Uani 0.042(3) 8 1 d . . .
H1b1b9 H 0.3515857017 0.4476317096 0.3940877721 Uani 0.032(3) 8 1 d . . .
H1b6 H 0.588910262 0.3193181809 0.5910834018 Uani 0.042(3) 8 1 d . . .
H1b1 H 0.3601054737 0.2690474496 0.406379156 Uani 0.058(4) 8 1 d . . .

loop_
_atom_site_aniso_label
_atom_site_aniso_type_symbol
_atom_site_aniso_U_11
_atom_site_aniso_U_22
_atom_site_aniso_U_33
_atom_site_aniso_U_12
_atom_site_aniso_U_13
_atom_site_aniso_U_23
B1 B 0.004842308946 0.005576330059 0.01291142518 -0.002177981105 0.001037086218 -0.004207052787
B2 B 0.0032454079 0.004993367762 0.005811967143 -0.001617753792 0.0009521380582 0.0007911734796
B3 B 0.007287310041 0.01106681238 0.01089721495 0.005194106245 -0.001169951029 0.00199293597
B4 B 0.002748685616 0.002223176815 0.01643333593 2.603302351e-05 0.00141716071 -0.001669070938
B5 B 0.01131827464 0.007222626044 0.007508012684 0.002349211304 0.001765157905 0.002977717271
B6 B 0.003479888525 0.003399902597 0.005580231075 0.0003178428055 0.00190176889 0.002406418017
B7 B 0.005289843028 0.002976656717 0.01251984297 -8.932924904e-05 0.003033143263 0.0010182851
B8 B 0.009304784185 0.008472913248 0.006441726495 -0.001397970787 -0.002632366302 0.0007114573862
B9 B 0.001456052607 0.001819450045 0.01152214411 0.0003823873095 0.001431110758 -0.001308403399
H1b3b8 H 0.02245904828 0.02262818689 0.04219118103 0.01400633656 0.003178985228 0.01661746888
H1b3 H 0.108067396 0.06269760655 0.01085111868 -0.01041610421 -0.01816992995 0.02368222755
H1b7 H 0.04335894894 0.02489323095 0.05608430866 -0.02058359421 -0.0142093795 0.009237178188
H1b4 H 0.06796070051 0.009268819052 0.04826334476 0.01393361603 0.01797396348 -0.007901145638
H1b2 H 0.02521949934 0.0509285497 0.04634564035 -0.004960411028 0.006283491175 0.0004241283601
H1b3b7 H 0.0336862444 0.0291578532 0.01338144304 0.01493302221 -0.001049989147 -0.001829299719
H1b8 H 0.05361203061 0.06154124172 0.01056356647 -0.01306214951 -0.01536318654 -0.01521813315
H1b5 H 0.04912211686 0.04499809341 0.05054027093 0.02925765924 0.01793194023 0.02215988005
H1b1b9 H 0.03490629354 0.01837388863 0.06488550712 0.01259765045 -0.01773860573 -0.01408017803
H1b6 H 0.03269970394 0.05449347424 0.06233189291 0.005782178721 -0.01612662541 0.01528726355
H1b1 H 0.04582995257 0.02468086108 0.09250316618 -0.03154633468 -0.01796886073 0.01367757076

File: examples/Colmey_et_al_2026_Acta_Cryst_A/data/quartz-absorption/refined_structure.cif
data_data_refined
_cell_length_a 4.92260
_cell_length_b 4.92260
_cell_length_c 5.40030
_cell_angle_alpha 90.00000
_cell_angle_beta 90.00000
_cell_angle_gamma 120.00000
_cell_volume 113.32810
_symmetry_space_group_name_H-M 'P3221'
_symmetry_Int_Tables_number 154

loop_
_symmetry_equiv_pos_site_id
_symmetry_equiv_pos_as_xyz
1 x,y,z
2 -y,x-y,z+2/3
3 -x+y,-x,z+1/3
4 y,x,-z
5 x-y,-y,-z+1/3
6 -x,-x+y,-z+2/3

loop_
_atom_site_label
_atom_site_type_symbol
_atom_site_fract_x
_atom_site_fract_y
_atom_site_fract_z
_atom_site_U_iso_or_equiv
_atom_site_thermal_displace_type
Si1 Si 1 0.4710278303 0.833333 0.009208 Uani
O1 O 0.8544962786 0.5866897834 0.6188297336 0.015829 Uani

loop_
_atom_site_aniso_label
_atom_site_aniso_U_11
_atom_site_aniso_U_22
_atom_site_aniso_U_33
_atom_site_aniso_U_23
_atom_site_aniso_U_13
_atom_site_aniso_U_12
Si1 0.01025483404 0.01016337937 0.005900219653 -0.0002452626257 -0.0004905252513 0.005127417019
O1 0.01262985564 0.02040727966 0.01648589929 0.003881845296 -0.00317900195 0.008190241413

File: examples/Colmey_et_al_2026_Acta_Cryst_A/data/quartz-no-abs/refined_structure.cif
data_data_refined
_cell_length_a 4.92260
_cell_length_b 4.92260
_cell_length_c 5.40030
_cell_angle_alpha 90.00000
_cell_angle_beta 90.00000
_cell_angle_gamma 120.00000
_cell_volume 113.32810
_symmetry_space_group_name_H-M 'P3221'
_symmetry_Int_Tables_number 154

loop_
_symmetry_equiv_pos_site_id
_symmetry_equiv_pos_as_xyz
1 x,y,z
2 -y,x-y,z+2/3
3 -x+y,-x,z+1/3
4 y,x,-z
5 x-y,-y,-z+1/3
6 -x,-x+y,-z+2/3

loop_
_atom_site_label
_atom_site_type_symbol
_atom_site_fract_x
_atom_site_fract_y
_atom_site_fract_z
_atom_site_U_iso_or_equiv
_atom_site_thermal_displace_type
Si1 Si 1 0.470926333 0.833333 0.009208 Uani
O1 O 0.8548904237 0.5864011864 0.6189733859 0.015829 Uani

loop_
_atom_site_aniso_label
_atom_site_aniso_U_11
_atom_site_aniso_U_22
_atom_site_aniso_U_33
_atom_site_aniso_U_23
_atom_site_aniso_U_13
_atom_site_aniso_U_12
Si1 0.01294066498 0.01292571271 0.006689157057 -0.0002601153451 -0.0005202306903 0.006470332491
O1 0.01312631742 0.02151768519 0.01478102748 0.003809204351 -0.002063818129 0.009501576724
