Repository: Differentiable-Electron-Crystallography/diffBloch

# diffBloch
Differentiable Bloch-wave structure refinement for 3D electron diffraction.


📖 **Documentation:** <https://diffbloch.com/> — Usage guide and API reference.

## Quickstart

diffBloch is currently tagged as a release candidate and is under active development; `v0.2.0` will
be the first stable public release. Install [uv](https://docs.astral.sh/uv/getting-started/installation/),
then:

```bash
uv tool install diffBloch
```

Installing using `uv tool` makes diffBloch available as a CLI command on the system, to get started try:

```bash
diffBloch --help
```

Running diffBloch requires an experiment directory consisting of `.cif`, `.cif_pets` and `experiment.yml`, take a look at the [`/examples`](/examples) directory with some easy to run sample experiments, and refer to the documentation on [required inputs](https://diffbloch.com/inputs.html)

If you plan on exploring diffBloch more thoroughly, using features that are under development and have not been published to pypi, or developing/contributing, we recommend working from a git checkout instead.

To run diffBloch locally using the git repo, copy and past this into your terminal:

```bash
git clone https://github.com/Differentiable-Electron-Crystallography/diffBloch.git
cd ./diffBloch
git lfs install
git lfs pull
uv sync --dev
uv run diffBloch --help
```

[Installation](https://differentiable-electron-crystallography.github.io/diffBloch/installation.html)
covers installation beyond quickstart.

# Colmey et al. (2026), pending review, submitted to Acta Crystallographica A, Feb 6th, 2026

---

### The role of absorption in three-dimensional electron diffraction dynamical structure refinement

**Benjamin Colmey**¹, **Tiarnan A. S. Doherty**¹ ² , **Shreshth A. Malik**² , **Paul A. Midgley**¹

¹ Department of Materials Science and Metallurgy, University of Cambridge, 27 Charles Babbage Rd,
Cambridge, CB3 0FS, United Kingdom
² OATML, Department of Computer Science, University of Oxford, Wolfson Building, Parks Rd, Oxford,
OX1 3QG, United Kingdom

**arXiv:** https://arxiv.org/abs/2602.08935

> The role of absorption in 3D electron diffraction is established through analytical theory,
> simulation, and dynamical refinement. A two-beam expression for the absorbed integrated intensity
> in centrosymmetric crystals is derived, showing that for t/ξg ≪ 1 reflections follow a uniform
> exponential decay set by the mean absorptive potential U'0. Many-beam simulations of both
> centrosymmetric and non-centrosymmetric crystals reveal additional reflection-specific anomalous
> absorption beyond the uniform attenuation set by U'0. Neglecting these effects in dynamical
> refinement of integrated intensities incurs an error that increases approximately linearly with
> thickness, with this error becoming more severe near zone axes. Dynamical refinements were
> performed on CsPbBr3, quartz, and borane, with the inclusion of absorption yielding an improvement
> in R_obs from 6.4 to 5.3% for CsPbBr3 and negligible improvements for quartz and borane. Anomalous
> absorption may therefore be ignored for routine refinement of integrated intensities except in
> high-Z materials at thicknesses approaching ξg.

---

This directory holds six runnable diffBloch experiment configs reproducing the three materials refinement in
the paper, elastic and absorptive:

```text
data/quartz-absorption/    data/quartz-no-abs/
data/cspbbr3-absorption/   data/cspbbr3-no-abs/
data/borane-absorption/    data/borane-no-abs/
```

## Data source

CsPbBr3, alpha-quartz, and borane data:

> Suresh, A., Yörük, E., Cabaj, M. K., Brázda, P., Výborný, K., Sedláček, O., Müller, C.,
> Chintakindi, H., Eigner, V. & Palatinus, L. (2024). *Ionisation of atoms determined by kappa
> refinement against 3D electron diffraction data.* Nature Communications 15, 9066.
> https://doi.org/10.1038/s41467-024-53448-2

```bibtex
@article{Suresh2024,
  author  = {Ashwin Suresh and Emre Yörük and Małgorzata K. Cabaj and Petr Brázda and
             Karel Výborný and Ondřej Sedláček and Christian Müller and
             Hrushikesh Chintakindi and Václav Eigner and Lukáš Palatinus},
  title   = {Ionisation of atoms determined by kappa refinement against 3D electron diffraction data},
  journal = {Nature Communications},
  volume  = {15},
  pages   = {9066},
  year    = {2024},
  doi     = {10.1038/s41467-024-53448-2},
  url     = {https://doi.org/10.1038/s41467-024-53448-2}
}
```

## Results

#### Published (Colmey et al. 2026)

|                          | CsPbBr3  | alpha-quartz | Borane   |
| ------------------------ | :------: | :----------: | :------: |
| **R_obs (%), elastic**   |   6.40   |     4.12     |   9.54   |
| **wR2 (%), elastic**     |   6.73   |     3.84     |   8.56   |
| **R_obs (%), absorptive**|   5.26   |     4.00     |   9.48   |
| **wR2 (%), absorptive**  |   5.31   |     3.66     |   8.51   |

File: examples/Colmey_et_al_2026/data/quartz-absorption/refinement_report.txt
==============================================================================
 diffBloch refinement report -- colmey-et-al-2026-quartz-absorption
==============================================================================
 structure   : experimental_paper_files/enantiomer_1.cif
 exp_data    : quartz.cif_pets
 generated   : 2026-08-23T17:27:31+00:00
 elapsed     : 141.5 s (2.36 min)

--- Simulation / refinement parameters ----------------------------------------
Parameter                                   Value               
------------------------------------------  --------------------
Integration semiangle (deg)                 1                   
Rocking-curve sampling                      42                  
D_sg                                        0.0015              
R_sg                                        0.9                 
g_max (solve cutoff, A^-1)                  2                   
structure-factor support (2 x g_max, A^-1)  4                   
sg_max (A^-1)                               0.01                
Absorption (T/F)                            T                   
Mosaicity (T/F)                             F                   
Seed thickness (A)                          quartz.cif_pets: 850
Epochs (configured)                         40                  
Best epoch                                  35                  
Optimizer                                   adam                
Learning rate                               0.001               
R_obs (%)                                   4.73 [99/99]        
wR2 (%)                                     3.75 [99/99]        
HKLs (Observed/total)                       1008 / 2523         

--- Crystallographic parameters -----------------------------------------------
Parameter                 Value                 
------------------------  ----------------------
Space group               P3221 (#154)          
a, b, c (A)               4.9226, 4.9226, 5.4003
alpha, beta, gamma (deg)  90.00, 90.00, 120.00  
Volume (A^3)              113.3                 
N atoms (ASU)             2                     

--- Objective terms (declared) ------------------------------------------------
 penalties  : none
 constraints: none
 components : apparent_thickness[quartz.cif_pets]

--- Objective components (best epoch) -----------------------------------------
Component    Raw      Weight  Contribution
-----------  -------  ------  ------------
diffraction  3.71132  1       3.71132     

 objective total = 3.71132
 (terms not composed into the objective have no row)

--- Per-rotation wR2 / R_obs (final refined model) ----------------------------
Rotation  wR2       R_obs     N matched
--------  --------  --------  ---------
0         0.063767  0.068016  23       
1         0.027275  0.037605  26       
2         0.030668  0.033997  26       
3         0.056933  0.032508  27       
4         0.046480  0.049026  25       
5         0.011951  0.020077  26       
6         0.012592  0.019141  26       
7         0.024383  0.077844  21       
8         0.079894  0.103076  33       
9         0.056657  0.108571  21       
10        0.013455  0.036871  25       
11        0.016359  0.035694  25       
12        0.012029  0.016967  23       
13        0.019431  0.031604  27       
14        0.027964  0.081577  24       
15        0.054145  0.053465  25       
16        0.038656  0.060663  28       
17        0.023671  0.026183  23       
18        0.101693  0.096088  18       
19        0.193546  0.109247  27       
20        0.017066  0.018806  19       
21        0.022572  0.035711  25       
22        0.049978  0.074865  24       
23        0.017952  0.035993  23       
24        0.033506  0.020856  29       
25        0.019775  0.076248  22       
26        0.080056  0.052587  28       
27        0.028883  0.076779  27       
28        0.024691  0.042924  24       
29        0.030532  0.033254  22       
30        0.033945  0.038439  22       
31        0.053696  0.076981  30       
32        0.030174  0.055927  24       
33        0.026105  0.054719  28       
34        0.027074  0.029014  27       
35        0.023538  0.036064  26       
36        0.014965  0.019547  23       
37        0.049083  0.038558  26       
38        0.045929  0.067207  29       
39        0.039788  0.029656  28       
40        0.022651  0.023505  23       
41        0.052218  0.040802  27       
42        0.059723  0.037993  27       
43        0.029586  0.024715  19       
44        0.036490  0.041328  24       
45        0.019048  0.023971  23       
46        0.024756  0.025453  24       
47        0.014303  0.020159  27       
48        0.029917  0.042830  27       
49        0.025820  0.053761  33       
50        0.041479  0.101891  36       
51        0.039378  0.126309  32       
52        0.043104  0.059164  23       
53        0.028987  0.039015  24       
54        0.021665  0.034832  22       
55        0.023275  0.040939  18       
56        0.122705  0.090627  34       
57        0.122139  0.090269  34       
58        0.071374  0.096703  32       
59        0.073030  0.055669  30       
60        0.036342  0.034272  19       
61        0.016825  0.040862  27       
62        0.019165  0.035521  26       
63        0.017989  0.031426  26       
64        0.007748  0.012995  19       
65        0.014906  0.027859  26       
66        0.012598  0.034083  23       
67        0.063892  0.037397  28       
68        0.040998  0.025046  27       
69        0.043207  0.015735  28       
70        0.052230  0.048548  32       
71        0.026400  0.044291  28       
72        0.055628  0.074081  34       
73        0.018994  0.020870  23       
74        0.036881  0.027538  23       
75        0.053022  0.054932  29       
76        0.016004  0.048965  25       
77        0.017466  0.031298  22       
78        0.020362  0.042272  21       
79        0.016337  0.025748  18       
80        0.041740  0.035613  26       
81        0.049939  0.057809  27       
82        0.041644  0.062321  28       
83        0.016369  0.032299  26       
84        0.016592  0.032403  26       
85        0.012749  0.019044  16       
86        0.048044  0.041153  23       
87        0.030691  0.048479  27       
88        0.030369  0.049763  28       
89        0.032762  0.064000  28       
90        0.060478  0.078301  29       
91        0.045529  0.047171  24       
92        0.042883  0.051825  24       
93        0.020318  0.023614  24       
94        0.028897  0.061024  18       
95        0.038852  0.050410  27       
96        0.036182  0.043936  28       
97        0.023614  0.043973  27       
98        0.024159  0.044308  19       

 mean wR2   = 0.037488 [99/99]
 mean R_obs = 0.047308 [99/99]

--- Thickness NN -- quartz.cif_pets -------------------------------------------
 enabled: yes (min_thickness, bounds [100, 2000] A)

Rotation  alpha (degrees)  Thickness (A)
--------  ---------------  -------------
0         -49.1970         887.68       
1         -48.0370         886.68       
2         -47.0550         885.83       
3         -46.1090         884.99       
4         -45.0420         884.04       
5         -43.9750         883.08       
6         -43.0320         882.22       
7         -41.7640         881.06       
8         -40.7430         880.12       
9         -40.0590         879.48       
10        -39.0710         878.57       
11        -38.0010         877.57       
12        -37.0400         876.68       
13        -36.1260         875.83       
14        -35.1080         874.88       
15        -33.9320         873.79       
16        -32.9080         872.84       
17        -32.0370         872.04       
18        -31.0480         871.14       
19        -30.0580         870.25       
20        -29.0600         869.35       
21        -28.0640         868.47       
22        -27.1070         867.64       
23        -26.0180         866.70       
24        -24.9850         865.83       
25        -24.0470         865.05       
26        -23.0640         864.25       
27        -22.0940         863.48       
28        -21.0270         862.66       
29        -20.0880         861.96       
30        -19.1210         861.26       
31        -18.0670         860.52       
32        -16.9920         859.80       
33        -15.9620         859.14       
34        -15.0590         858.59       
35        -14.0290         857.99       
36        -12.9480         857.40       
37        -12.0580         856.95       
38        -11.1270         856.51       
39        -10.0610         856.05       
40        -9.0510          855.65       
41        -8.0240          855.30       
42        -7.0560          855.00       
43        -6.0500          854.74       
44        -5.0680          854.53       
45        -4.0820          854.37       
46        -3.0050          854.24       
47        -2.0290          854.18       
48        -1.0720          854.17       
49        -0.0150          854.21       
50        1.1290           854.33       
51        2.0890           854.49       
52        3.1890           854.73       
53        4.2360           855.02       
54        5.1120           855.32       
55        6.1430           855.72       
56        7.1520           856.18       
57        8.1400           856.69       
58        8.9940           857.18       
59        9.9650           857.79       
60        11.0030          858.50       
61        12.1230          859.35       
62        13.1130          860.16       
63        13.9520          860.89       
64        15.0070          861.87       
65        15.9620          862.82       
66        16.9320          863.84       
67        17.9310          864.95       
68        18.9860          866.19       
69        19.9820          867.41       
70        20.8590          868.54       
71        21.9440          870.00       
72        22.9760          871.44       
73        23.9860          872.92       
74        25.0000          874.45       
75        25.9590          875.95       
76        26.9910          877.62       
77        27.9750          879.27       
78        28.9130          880.88       
79        29.9250          882.66       
80        30.9930          884.60       
81        32.0020          886.48       
82        32.9780          888.34       
83        33.9660          890.27       
84        34.9710          892.26       
85        35.9950          894.34       
86        37.0510          896.53       
87        38.0740          898.68       
88        38.9750          900.61       
89        39.9190          902.66       
90        40.9620          904.95       
91        41.9600          907.18       
92        42.9360          909.39       
93        43.9560          911.72       
94        44.9920          914.11       
95        46.0370          916.55       
96        46.9860          918.79       
97        47.9950          921.18       
98        49.0790          923.77       

 plot: thickness_nn_shape_quartz.png

--- Isotropic mosaicity -------------------------------------------------------
 enabled: no (refinement.trainable.mosaicity_sigma is off)

--- Refined structure -- atom_site --------------------------------------------
_atom_site_label  _atom_site_type_symbol  _atom_site_fract_x  _atom_site_fract_y  _atom_site_fract_z  _atom_site_U_iso_or_equiv  _atom_site_thermal_displace_type
----------------  ----------------------  ------------------  ------------------  ------------------  -------------------------  --------------------------------
Si1               Si                      1                   0.4712411574        0.833333            0.009208                   Uani                            
O1                O                       0.8546882517        0.5856634383        0.6189682038        0.015829                   Uani                            

_atom_site_aniso_label  _atom_site_aniso_U_11  _atom_site_aniso_U_22  _atom_site_aniso_U_33  _atom_site_aniso_U_23  _atom_site_aniso_U_13  _atom_site_aniso_U_12
----------------------  ---------------------  ---------------------  ---------------------  ---------------------  ---------------------  ---------------------
Si1                     0.009582664688         0.01068862365          0.006235843641         -0.0004704052419       -0.0009408104837       0.004791332344       
O1                      0.01157858513          0.02080853176          0.01569110299          0.003436192481         -0.002950431331        0.008622355842
