Repository: Differentiable-Electron-Crystallography/diffBloch

# diffBloch
Differentiable Bloch-wave structure refinement for 3D electron diffraction.


📖 **Documentation:** <https://diffbloch.com/> — Usage guide and API reference.

## Quickstart

diffBloch is currently tagged as a release candidate and is under active development; `v0.2.0` will
be the first stable public release. Install [uv](https://docs.astral.sh/uv/getting-started/installation/),
then:

```bash
uv tool install diffBloch
```

Installing using `uv tool` makes diffBloch available as a CLI command on the system, to get started try:

```bash
diffBloch --help
```

Running diffBloch requires an experiment directory consisting of `.cif`, `.cif_pets` and `experiment.yml`, take a look at the [`/examples`](/examples) directory with some easy to run sample experiments, and refer to the documentation on [required inputs](https://diffbloch.com/inputs.html)

If you plan on exploring diffBloch more thoroughly, using features that are under development and have not been published to pypi, or developing/contributing, we recommend working from a git checkout instead.

To run diffBloch locally using the git repo, copy and past this into your terminal:

```bash
git clone https://github.com/Differentiable-Electron-Crystallography/diffBloch.git
cd ./diffBloch
git lfs install
git lfs pull
uv sync --dev
uv run diffBloch --help
```

[Installation](https://differentiable-electron-crystallography.github.io/diffBloch/installation.html)
covers installation beyond quickstart.

# Colmey et al. (2026), pending review, submitted to Acta Crystallographica A, Feb 6th, 2026

---

### The role of absorption in three-dimensional electron diffraction dynamical structure refinement

**Benjamin Colmey**¹, **Tiarnan A. S. Doherty**¹ ² , **Shreshth A. Malik**² , **Paul A. Midgley**¹

¹ Department of Materials Science and Metallurgy, University of Cambridge, 27 Charles Babbage Rd,
Cambridge, CB3 0FS, United Kingdom
² OATML, Department of Computer Science, University of Oxford, Wolfson Building, Parks Rd, Oxford,
OX1 3QG, United Kingdom

**arXiv:** https://arxiv.org/abs/2602.08935

> The role of absorption in 3D electron diffraction is established through analytical theory,
> simulation, and dynamical refinement. A two-beam expression for the absorbed integrated intensity
> in centrosymmetric crystals is derived, showing that for t/ξg ≪ 1 reflections follow a uniform
> exponential decay set by the mean absorptive potential U'0. Many-beam simulations of both
> centrosymmetric and non-centrosymmetric crystals reveal additional reflection-specific anomalous
> absorption beyond the uniform attenuation set by U'0. Neglecting these effects in dynamical
> refinement of integrated intensities incurs an error that increases approximately linearly with
> thickness, with this error becoming more severe near zone axes. Dynamical refinements were
> performed on CsPbBr3, quartz, and borane, with the inclusion of absorption yielding an improvement
> in R_obs from 6.4 to 5.3% for CsPbBr3 and negligible improvements for quartz and borane. Anomalous
> absorption may therefore be ignored for routine refinement of integrated intensities except in
> high-Z materials at thicknesses approaching ξg.

---

This directory holds six runnable diffBloch experiment configs reproducing the three materials refinement in
the paper, elastic and absorptive:

```text
data/quartz-absorption/    data/quartz-no-abs/
data/cspbbr3-absorption/   data/cspbbr3-no-abs/
data/borane-absorption/    data/borane-no-abs/
```

## Data source

CsPbBr3, alpha-quartz, and borane data:

> Suresh, A., Yörük, E., Cabaj, M. K., Brázda, P., Výborný, K., Sedláček, O., Müller, C.,
> Chintakindi, H., Eigner, V. & Palatinus, L. (2024). *Ionisation of atoms determined by kappa
> refinement against 3D electron diffraction data.* Nature Communications 15, 9066.
> https://doi.org/10.1038/s41467-024-53448-2

```bibtex
@article{Suresh2024,
  author  = {Ashwin Suresh and Emre Yörük and Małgorzata K. Cabaj and Petr Brázda and
             Karel Výborný and Ondřej Sedláček and Christian Müller and
             Hrushikesh Chintakindi and Václav Eigner and Lukáš Palatinus},
  title   = {Ionisation of atoms determined by kappa refinement against 3D electron diffraction data},
  journal = {Nature Communications},
  volume  = {15},
  pages   = {9066},
  year    = {2024},
  doi     = {10.1038/s41467-024-53448-2},
  url     = {https://doi.org/10.1038/s41467-024-53448-2}
}
```

## Results

#### Published (Colmey et al. 2026)

|                          | CsPbBr3  | alpha-quartz | Borane   |
| ------------------------ | :------: | :----------: | :------: |
| **R_obs (%), elastic**   |   6.40   |     4.12     |   9.54   |
| **wR2 (%), elastic**     |   6.73   |     3.84     |   8.56   |
| **R_obs (%), absorptive**|   5.26   |     4.00     |   9.48   |
| **wR2 (%), absorptive**  |   5.31   |     3.66     |   8.51   |

File: examples/experiments/papers/Colmey_et_al_2026_Acta_Cryst_A/data/borane-absorption/refined_structure.cif
data_borane
_cell_length_a 10.7707(5)
_cell_length_b 11.9899(5)
_cell_length_c 10.7360(5)
_cell_angle_alpha 90
_cell_angle_beta 90
_cell_angle_gamma 90
_cell_volume 1386.445(36)
_symmetry_cell_setting orthorhombic
_symmetry_space_group_name_H-M 'P c c n'
_symmetry_space_group_name_Hall '-P 2ab 2ac'
_symmetry_Int_Tables_number 56

loop_
_space_group_symop_id
_space_group_symop_operation_xyz
1 x,y,z
2 -x+1/2,-y+1/2,z
3 -x,y+1/2,-z+1/2
4 x+1/2,-y,-z+1/2
5 -x,-y,-z
6 x+1/2,y+1/2,-z
7 x,-y+1/2,z+1/2
8 -x+1/2,y,z+1/2

loop_
_atom_site_label
_atom_site_type_symbol
_atom_site_fract_x
_atom_site_fract_y
_atom_site_fract_z
_atom_site_thermal_displace_type
_atom_site_U_iso_or_equiv
_atom_site_site_symmetry_multiplicity
_atom_site_occupancy
_atom_site_calc_flag
_atom_site_refinement_flags
_atom_site_disorder_assembly
_atom_site_disorder_group
B1 B 0.4321791923 0.353992431 0.3943369906 Uani 0.0087(4) 8 1 d . . .
B2 B 0.6801723845 0.4473711371 0.4134772965 Uani 0.0074(4) 8 1 d . . .
B3 B 0.5446982901 0.5353623246 0.2006697586 Uani 0.0104(4) 8 1 d . . .
B4 B 0.5889964184 0.3359175675 0.347069812 Uani 0.0078(4) 8 1 d . . .
B5 B 0.6544051817 0.4389624549 0.2464938084 Uani 0.0094(4) 8 1 d . . .
B6 B 0.5590606286 0.3827237146 0.5001895155 Uani 0.0062(4) 8 1 d . . .
B7 B 0.6433178654 0.5702905229 0.3273903943 Uani 0.0094(4) 8 1 d . . .
B8 B 0.495080002 0.3937172247 0.2292810512 Uani 0.0097(4) 8 1 d . . .
B9 B 0.5755469557 0.5324753698 0.4945242861 Uani 0.0068(4) 8 1 d . . .
H1b3b8 H 0.4230035283 0.4891830726 0.2375706562 Uani 0.028(3) 8 1 d . . .
H1b3 H 0.5430951694 0.5884062596 0.09903514573 Uani 0.049(4) 8 1 d . . .
H1b7 H 0.7204457023 0.6489159284 0.3241875887 Uani 0.041(3) 8 1 d . . .
H1b4 H 0.6173076016 0.2371340881 0.3320695114 Uani 0.037(3) 8 1 d . . .
H1b2 H 0.7840981787 0.4378953829 0.4560005066 Uani 0.037(3) 8 1 d . . .
H1b3b7 H 0.528512829 0.611285249 0.2968180957 Uani 0.022(2) 8 1 d . . .
H1b8 H 0.457095572 0.3409074106 0.1382117411 Uani 0.035(3) 8 1 d . . .
H1b5 H 0.7455145759 0.4076089821 0.1796139843 Uani 0.042(3) 8 1 d . . .
H1b1b9 H 0.3548471781 0.4475441035 0.3951460266 Uani 0.032(3) 8 1 d . . .
H1b6 H 0.5839869457 0.3201569181 0.5888605191 Uani 0.042(3) 8 1 d . . .
H1b1 H 0.3611600272 0.2685223972 0.4067444258 Uani 0.058(4) 8 1 d . . .

loop_
_atom_site_aniso_label
_atom_site_aniso_type_symbol
_atom_site_aniso_U_11
_atom_site_aniso_U_22
_atom_site_aniso_U_33
_atom_site_aniso_U_12
_atom_site_aniso_U_13
_atom_site_aniso_U_23
B1 B 0.003847221847 0.007658609747 0.01448624519 -0.002451311224 0.001401115929 -0.003282751709
B2 B 0.003984186029 0.005961280943 0.005592164181 -0.001709210656 0.001266650659 0.001174619196
B3 B 0.01050110312 0.0108213882 0.01144314654 0.005482969478 -0.002493098224 0.000896322527
B4 B 0.004848096729 0.003014154573 0.01701338487 -0.001358748511 0.002945763593 -0.003517463468
B5 B 0.009922738017 0.009149390925 0.006889613444 0.002116512204 0.001063083076 0.001416662205
B6 B 0.004116019595 0.003729517512 0.004988015185 -0.0002278537882 0.002174840356 0.001360379871
B7 B 0.006534197569 0.004038632107 0.01382648554 -0.001311178568 0.003451013341 0.001961421783
B8 B 0.008558833515 0.0111386977 0.006009718018 -0.001515777353 -0.001676954049 8.892190894e-05
B9 B 0.001532446093 0.00234208446 0.01103756094 0.0007514722333 0.001181134087 -0.001048820705
H1b3b8 H 0.02983278335 0.03372130812 0.04354320258 0.01904677703 0.0009347655785 0.01917559689
H1b3 H 0.10934211 0.06061488679 0.01236894943 -0.006775562653 -0.01937397445 0.02333457548
H1b7 H 0.03741091365 0.0229196813 0.06427738197 -0.01951017641 -0.009540023197 0.007684302399
H1b4 H 0.06055787988 0.006847595306 0.05356503427 0.01518125805 0.01184283657 -0.005286848282
H1b2 H 0.01753677271 0.04169836199 0.04561834167 -0.0001868324358 0.005472115188 0.0008023837894
H1b3b7 H 0.02373769755 0.0242925207 0.01055294292 0.01309268382 -0.003220720795 -0.004559960036
H1b8 H 0.04988956473 0.05704258761 0.01205588583 -0.01214268874 -0.02138331091 -0.007298862682
H1b5 H 0.03994716039 0.04716033402 0.05038114105 0.02823511449 0.01434889269 0.02171556448
H1b1b9 H 0.03304498304 0.0136673604 0.06092443737 0.01012611849 -0.0138514485 -0.01201457441
H1b6 H 0.04605176752 0.05760646164 0.06489913504 0.01272951601 -0.02039772943 0.01197709807
H1b1 H 0.02505663151 0.02992829814 0.1028529426 -0.02508612533 -0.01409461094 0.01688460932

File: examples/experiments/papers/Colmey_et_al_2026_Acta_Cryst_A/data/cspbbr3-absorption/refined_structure.cif
data_cspbbr3
_symmetry_cell_setting orthorhombic
_symmetry_space_group_name_H-M 'P b n m'
_symmetry_space_group_name_Hall '-P -2xab;-2yabc;-2zc'
_symmetry_Int_Tables_number 62

loop_
_space_group_symop_id
_space_group_symop_operation_xyz
1 x,y,z
2 -x,-y,z+1/2
3 -x+1/2,y+1/2,-z+1/2
4 x+1/2,-y+1/2,-z
5 -x,-y,-z
6 x,y,-z+1/2
7 x+1/2,-y+1/2,z+1/2
8 -x+1/2,y+1/2,z

_cell_length_a 8.1189(4)
_cell_length_b 8.3590(4)
_cell_length_c 11.759(1)
_cell_angle_alpha 90
_cell_angle_beta 90
_cell_angle_gamma 90
_cell_volume 798.1(1)

loop_
_atom_site_label
_atom_site_type_symbol
_atom_site_fract_x
_atom_site_fract_y
_atom_site_fract_z
_atom_site_thermal_displace_type
_atom_site_U_iso_or_equiv
_atom_site_site_symmetry_multiplicity
_atom_site_occupancy
_atom_site_calc_flag
_atom_site_refinement_flags
_atom_site_disorder_assembly
_atom_site_disorder_group
Cs1 Cs 0.5149448404 0.5532128203 0.75 Uani 0.0375(3) 4 1 d . . .
Pb1 Pb 0.5 1 0.5 Uani 0.01530(10) 4 1 d . . .
Br1 Br 0.3007223609 0.701517125 0.4685385962 Uani 0.0272(2) 8 1 d . . .
Br2 Br 0.4400121463 0.9940244848 0.75 Uani 0.0353(4) 4 1 d . . .

loop_
_atom_site_aniso_label
_atom_site_aniso_type_symbol
_atom_site_aniso_U_11
_atom_site_aniso_U_22
_atom_site_aniso_U_33
_atom_site_aniso_U_12
_atom_site_aniso_U_13
_atom_site_aniso_U_23
Cs1 Cs 0.04134708198 0.04021364476 0.03106764711 0.008138406966 0 0
Pb1 Pb 0.01568729601 0.01522991072 0.01411869529 -0.001884032062 -0.001531730307 0.0009594462858
Br1 Br 0.02483514394 0.02216972777 0.03461844141 -0.01027413381 0.003343325995 -0.004384003031
Br2 Br 0.0508118186 0.04240646416 0.01155359192 0.003411476735 0 0

File: examples/experiments/papers/Colmey_et_al_2026_Acta_Cryst_A/data/cspbbr3-no-abs/refined_structure.cif
data_cspbbr3
_symmetry_cell_setting orthorhombic
_symmetry_space_group_name_H-M 'P b n m'
_symmetry_space_group_name_Hall '-P -2xab;-2yabc;-2zc'
_symmetry_Int_Tables_number 62

loop_
_space_group_symop_id
_space_group_symop_operation_xyz
1 x,y,z
2 -x,-y,z+1/2
3 -x+1/2,y+1/2,-z+1/2
4 x+1/2,-y+1/2,-z
5 -x,-y,-z
6 x,y,-z+1/2
7 x+1/2,-y+1/2,z+1/2
8 -x+1/2,y+1/2,z

_cell_length_a 8.1189(4)
_cell_length_b 8.3590(4)
_cell_length_c 11.759(1)
_cell_angle_alpha 90
_cell_angle_beta 90
_cell_angle_gamma 90
_cell_volume 798.1(1)

loop_
_atom_site_label
_atom_site_type_symbol
_atom_site_fract_x
_atom_site_fract_y
_atom_site_fract_z
_atom_site_thermal_displace_type
_atom_site_U_iso_or_equiv
_atom_site_site_symmetry_multiplicity
_atom_site_occupancy
_atom_site_calc_flag
_atom_site_refinement_flags
_atom_site_disorder_assembly
_atom_site_disorder_group
Cs1 Cs 0.5143538095 0.5531860919 0.75 Uani 0.0375(3) 4 1 d . . .
Pb1 Pb 0.5 1 0.5 Uani 0.01530(10) 4 1 d . . .
Br1 Br 0.3009463992 0.701360353 0.4684558758 Uani 0.0272(2) 8 1 d . . .
Br2 Br 0.4392987833 0.9936394776 0.75 Uani 0.0353(4) 4 1 d . . .

loop_
_atom_site_aniso_label
_atom_site_aniso_type_symbol
_atom_site_aniso_U_11
_atom_site_aniso_U_22
_atom_site_aniso_U_33
_atom_site_aniso_U_12
_atom_site_aniso_U_13
_atom_site_aniso_U_23
Cs1 Cs 0.04062416399 0.03858891661 0.02915562488 0.01069163081 0 0
Pb1 Pb 0.01457354946 0.01516389429 0.01335025159 -0.001469730329 -0.0007620491718 0.001130603611
Br1 Br 0.02497129757 0.01926990703 0.0338550694 -0.009142929642 0.001880508935 -0.003415922544
Br2 Br 0.04204706286 0.04394918425 0.0115395286 0.003591164596 0 0

File: examples/experiments/papers/colmey_et_al_2026_Acta_Cryst_A/data/borane-absorption/refined_structure.cif
data_borane
_cell_length_a 10.7707(5)
_cell_length_b 11.9899(5)
_cell_length_c 10.7360(5)
_cell_angle_alpha 90
_cell_angle_beta 90
_cell_angle_gamma 90
_cell_volume 1386.445(36)
_symmetry_cell_setting orthorhombic
_symmetry_space_group_name_H-M 'P c c n'
_symmetry_space_group_name_Hall '-P 2ab 2ac'
_symmetry_Int_Tables_number 56

loop_
_space_group_symop_id
_space_group_symop_operation_xyz
1 x,y,z
2 -x+1/2,-y+1/2,z
3 -x,y+1/2,-z+1/2
4 x+1/2,-y,-z+1/2
5 -x,-y,-z
6 x+1/2,y+1/2,-z
7 x,-y+1/2,z+1/2
8 -x+1/2,y,z+1/2

loop_
_atom_site_label
_atom_site_type_symbol
_atom_site_fract_x
_atom_site_fract_y
_atom_site_fract_z
_atom_site_thermal_displace_type
_atom_site_U_iso_or_equiv
_atom_site_site_symmetry_multiplicity
_atom_site_occupancy
_atom_site_calc_flag
_atom_site_refinement_flags
_atom_site_disorder_assembly
_atom_site_disorder_group
B1 B 0.4321145036 0.3538656447 0.3944384716 Uani 0.0087(4) 8 1 d . . .
B2 B 0.6795502746 0.4476899011 0.4131871928 Uani 0.0074(4) 8 1 d . . .
B3 B 0.5445684156 0.535838417 0.2012899637 Uani 0.0104(4) 8 1 d . . .
B4 B 0.5892120637 0.3354584255 0.3468767535 Uani 0.0078(4) 8 1 d . . .
B5 B 0.6545255148 0.4395287357 0.2455574858 Uani 0.0094(4) 8 1 d . . .
B6 B 0.5591627983 0.381911071 0.501265871 Uani 0.0062(4) 8 1 d . . .
B7 B 0.6431446203 0.5697020834 0.3277439466 Uani 0.0094(4) 8 1 d . . .
B8 B 0.4955301164 0.3935411392 0.2288754578 Uani 0.0097(4) 8 1 d . . .
B9 B 0.5757898316 0.5324666877 0.4935391224 Uani 0.0068(4) 8 1 d . . .
H1b3b8 H 0.4236064658 0.4922940779 0.2332505823 Uani 0.028(3) 8 1 d . . .
H1b3 H 0.5434888553 0.589491968 0.09758594831 Uani 0.049(4) 8 1 d . . .
H1b7 H 0.7190608565 0.6473311671 0.3225138298 Uani 0.041(3) 8 1 d . . .
H1b4 H 0.6184082853 0.2360238408 0.3313139759 Uani 0.037(3) 8 1 d . . .
H1b2 H 0.7880441876 0.4417727871 0.4592051322 Uani 0.037(3) 8 1 d . . .
H1b3b7 H 0.5295702333 0.6140683704 0.2965312741 Uani 0.022(2) 8 1 d . . .
H1b8 H 0.4571548554 0.3416282125 0.1401973613 Uani 0.035(3) 8 1 d . . .
H1b5 H 0.7441686114 0.4080832372 0.1747942937 Uani 0.042(3) 8 1 d . . .
H1b1b9 H 0.350353235 0.4494999176 0.3966310494 Uani 0.032(3) 8 1 d . . .
H1b6 H 0.5918617628 0.3182936685 0.5903858412 Uani 0.042(3) 8 1 d . . .
H1b1 H 0.3619630017 0.2694370351 0.4070605802 Uani 0.058(4) 8 1 d . . .

loop_
_atom_site_aniso_label
_atom_site_aniso_type_symbol
_atom_site_aniso_U_11
_atom_site_aniso_U_22
_atom_site_aniso_U_33
_atom_site_aniso_U_12
_atom_site_aniso_U_13
_atom_site_aniso_U_23
B1 B 0.003581874033 0.008179903173 0.01138483128 -0.002383296502 -0.0005662851322 -0.003886442933
B2 B 0.002068915614 0.006529260611 0.006657580893 -0.001679596063 0.001366405901 -0.0001133927011
B3 B 0.00622333326 0.01131189115 0.01015139744 0.004428497374 -0.001097842947 0.003452435021
B4 B 0.002587725561 0.002016107 0.01410338869 -0.0004186588983 0.001897960734 -0.001877484351
B5 B 0.008998524845 0.01009968957 0.003725995585 0.004456850942 0.0016062809 0.002270193903
B6 B 0.003270318676 0.002858934311 0.006543871467 8.531385774e-05 0.001564463637 0.0008219605758
B7 B 0.005221054156 0.004457824206 0.01237283108 -0.002756368112 0.002630981096 2.871486046e-05
B8 B 0.0114968157 0.007477460337 0.005536703418 0.001234298957 -0.002558719058 -0.001335770455
B9 B 0.0008900396135 0.001698819476 0.01272557475 0.0001200196217 0.001039130357 -0.001726788045
H1b3b8 H 0.01962663133 0.02427598722 0.04651430278 0.01352253946 0.002227536476 0.01746816512
H1b3 H 0.106520281 0.06341384869 0.009629000844 0.001841634589 -0.0143832269 0.0218223689
H1b7 H 0.04415562795 0.03131347402 0.06814059881 -0.0203848648 -0.01425639031 0.01075873041
H1b4 H 0.06418512505 0.008816906205 0.05338852409 0.02043732193 0.0164015336 -0.001502182894
H1b2 H 0.02967444835 0.05691131655 0.04281282788 0.000798073181 0.009957049082 0.0001621524215
H1b3b7 H 0.02695873267 0.02652296859 0.01324818359 0.01338806173 -0.003165930721 -0.007200671751
H1b8 H 0.04309451255 0.05126571388 0.01031450375 -0.004791302986 -0.01563412971 -0.01360893683
H1b5 H 0.04817629542 0.05047533488 0.04451850289 0.03007517702 0.01817467857 0.02475641282
H1b1b9 H 0.03155079715 0.01863649364 0.06778512628 0.01275383168 -0.01616314063 -0.01628288898
H1b6 H 0.03911891247 0.05525843414 0.06558044071 0.00623168306 -0.01751406527 0.02090494186
H1b1 H 0.03691096204 0.02605481929 0.1108274801 -0.02887522999 -0.01863065405 0.01762404074

File: examples/experiments/papers/colmey_et_al_2026_Acta_Cryst_A/data/borane-no-abs/refined_structure.cif
data_borane
_cell_length_a 10.7707(5)
_cell_length_b 11.9899(5)
_cell_length_c 10.7360(5)
_cell_angle_alpha 90
_cell_angle_beta 90
_cell_angle_gamma 90
_cell_volume 1386.445(36)
_symmetry_cell_setting orthorhombic
_symmetry_space_group_name_H-M 'P c c n'
_symmetry_space_group_name_Hall '-P 2ab 2ac'
_symmetry_Int_Tables_number 56

loop_
_space_group_symop_id
_space_group_symop_operation_xyz
1 x,y,z
2 -x+1/2,-y+1/2,z
3 -x,y+1/2,-z+1/2
4 x+1/2,-y,-z+1/2
5 -x,-y,-z
6 x+1/2,y+1/2,-z
7 x,-y+1/2,z+1/2
8 -x+1/2,y,z+1/2

loop_
_atom_site_label
_atom_site_type_symbol
_atom_site_fract_x
_atom_site_fract_y
_atom_site_fract_z
_atom_site_thermal_displace_type
_atom_site_U_iso_or_equiv
_atom_site_site_symmetry_multiplicity
_atom_site_occupancy
_atom_site_calc_flag
_atom_site_refinement_flags
_atom_site_disorder_assembly
_atom_site_disorder_group
B1 B 0.4321374481 0.3539582174 0.3945003243 Uani 0.0087(4) 8 1 d . . .
B2 B 0.6794113344 0.4476901662 0.4129710414 Uani 0.0074(4) 8 1 d . . .
B3 B 0.5445042873 0.5356480783 0.2014811945 Uani 0.0104(4) 8 1 d . . .
B4 B 0.5893427132 0.3354091045 0.3468271944 Uani 0.0078(4) 8 1 d . . .
B5 B 0.6542791528 0.4396614833 0.245743038 Uani 0.0094(4) 8 1 d . . .
B6 B 0.558950915 0.3817145215 0.5013037727 Uani 0.0062(4) 8 1 d . . .
B7 B 0.6432007809 0.5697673234 0.327825852 Uani 0.0094(4) 8 1 d . . .
B8 B 0.495785185 0.3934303336 0.2287298366 Uani 0.0097(4) 8 1 d . . .
B9 B 0.5759709619 0.5322780607 0.493809578 Uani 0.0068(4) 8 1 d . . .
H1b3b8 H 0.4230517049 0.4908282262 0.2319774622 Uani 0.028(3) 8 1 d . . .
H1b3 H 0.5437194981 0.5894268304 0.09914499695 Uani 0.049(4) 8 1 d . . .
H1b7 H 0.7192133101 0.6458317495 0.3217947063 Uani 0.041(3) 8 1 d . . .
H1b4 H 0.6174432327 0.236136799 0.3302283057 Uani 0.037(3) 8 1 d . . .
H1b2 H 0.7883292604 0.4404662704 0.459551828 Uani 0.037(3) 8 1 d . . .
H1b3b7 H 0.5287781974 0.6136788858 0.2966047896 Uani 0.022(2) 8 1 d . . .
H1b8 H 0.4563967345 0.3407769583 0.1410953236 Uani 0.035(3) 8 1 d . . .
H1b5 H 0.7438654535 0.4092543971 0.1753963947 Uani 0.042(3) 8 1 d . . .
H1b1b9 H 0.3499801287 0.449752179 0.3956412861 Uani 0.032(3) 8 1 d . . .
H1b6 H 0.5916105123 0.3174441898 0.5914677288 Uani 0.042(3) 8 1 d . . .
H1b1 H 0.3600134342 0.270321951 0.4080344058 Uani 0.058(4) 8 1 d . . .

loop_
_atom_site_aniso_label
_atom_site_aniso_type_symbol
_atom_site_aniso_U_11
_atom_site_aniso_U_22
_atom_site_aniso_U_33
_atom_site_aniso_U_12
_atom_site_aniso_U_13
_atom_site_aniso_U_23
B1 B 0.003948211172 0.007253916686 0.01106137605 -0.002705194721 0.0005714254401 -0.004054126901
B2 B 0.001904067518 0.006019774153 0.006463681402 -0.001318446494 0.001056752485 0.0006961872178
B3 B 0.005791746963 0.01042805293 0.01121900168 0.003928742918 -0.00123972861 0.00328205397
B4 B 0.002715569651 0.002256125968 0.01443119633 -0.0008815473273 0.001659821829 -0.002269638902
B5 B 0.009147229785 0.009958411831 0.003955057498 0.004973116122 0.0007860312252 0.002311773084
B6 B 0.002886128815 0.002933155642 0.006161444277 -0.0001817021516 0.001854787092 0.001093538286
B7 B 0.005112158266 0.004076931116 0.01126296339 -0.002145961131 0.002492918306 0.0004632476085
B8 B 0.01154274995 0.006680076233 0.005360742431 0.00114305786 -0.003546765615 -0.0004318441742
B9 B 0.001114225444 0.001692048294 0.01294786612 0.0002125650787 0.001246164991 -0.001822844565
H1b3b8 H 0.0237273036 0.02355297453 0.04614735753 0.01437419245 0.002288309147 0.01728217566
H1b3 H 0.1105413566 0.06378271537 0.01022750283 0.0002670548369 -0.01942295039 0.01935747198
H1b7 H 0.04525252055 0.03053162209 0.06122585948 -0.02135409666 -0.01516904514 0.01136913238
H1b4 H 0.06651667814 0.009128798177 0.06363526099 0.02149858446 0.01798334839 -0.001216868927
H1b2 H 0.03188998392 0.05697137107 0.04065392381 0.0003868030579 0.01061108726 -0.002320041702
H1b3b7 H 0.02460232988 0.02462689942 0.013071262 0.01164180395 -0.004243621266 -0.006605021561
H1b8 H 0.04356597305 0.05429823461 0.01178861362 -0.002434815754 -0.01575610014 -0.01726879552
H1b5 H 0.0542082291 0.05186926002 0.05172679495 0.03314856335 0.01924703901 0.02498583075
H1b1b9 H 0.03253821661 0.01725253251 0.0708091703 0.01264362336 -0.01559110414 -0.01539389185
H1b6 H 0.04047482283 0.05721620548 0.06680019996 0.01099624617 -0.01843277891 0.01905405255
H1b1 H 0.03870234672 0.02962678362 0.1108779865 -0.03127959315 -0.01847010474 0.01813188648

File: examples/experiments/papers/colmey_et_al_2026_Acta_Cryst_A/data/cspbbr3-absorption/cspbbr3_paper_table_s5_abs.cif
data_cspbbr3
_symmetry_cell_setting                   orthorhombic
_symmetry_space_group_name_H-M           'P b n m'
_symmetry_space_group_name_Hall          '-P -2xab;-2yabc;-2zc'
_symmetry_Int_Tables_number               62

loop_
 _space_group_symop_id
 _space_group_symop_operation_xyz
 1   x,y,z
 2   -x,-y,z+1/2
 3   -x+1/2,y+1/2,-z+1/2
 4   x+1/2,-y+1/2,-z
 5   -x,-y,-z
 6   x,y,-z+1/2
 7   x+1/2,-y+1/2,z+1/2
 8   -x+1/2,y+1/2,z

_cell_length_a                           8.1189(4)
_cell_length_b                           8.3590(4)
_cell_length_c                           11.759(1)
_cell_angle_alpha                        90
_cell_angle_beta                         90
_cell_angle_gamma                        90
_cell_volume                             798.1(1)

loop_
 _atom_site_label
 _atom_site_type_symbol
 _atom_site_fract_x
 _atom_site_fract_y
 _atom_site_fract_z
 _atom_site_thermal_displace_type
 _atom_site_U_iso_or_equiv
 _atom_site_site_symmetry_multiplicity
 _atom_site_occupancy
 _atom_site_calc_flag
 _atom_site_refinement_flags
 _atom_site_disorder_assembly
 _atom_site_disorder_group
  Cs1 Cs 0.514 0.554 0.75 Uani 0.0387 4 1 d . . .
  Pb1 Pb 0.5 0.0 0.5 Uani 0.0147 4 1 d . . .
  Br1 Br 0.301 0.701 0.468 Uani 0.0273 8 1 d . . .
  Br2 Br 0.440 0.995 0.75 Uani 0.0343 4 1 d . . .

loop_
 _atom_site_aniso_label
 _atom_site_aniso_type_symbol
 _atom_site_aniso_U_11
 _atom_site_aniso_U_22
 _atom_site_aniso_U_33
 _atom_site_aniso_U_12
 _atom_site_aniso_U_13
 _atom_site_aniso_U_23
 Cs1 Cs 0.044 0.042 0.030 0.0118 0 0
 Pb1 Pb 0.016 0.014 0.014 -0.0002 -0.00032 -0.00014
 Br1 Br 0.024 0.022 0.036 -0.0111 0.0027 -0.0040
 Br2 Br 0.046 0.046 0.011 0.0089 0 0

#END

File: examples/experiments/papers/colmey_et_al_2026_Acta_Cryst_A/data/cspbbr3-absorption/refined_structure.cif
data_cspbbr3
_symmetry_cell_setting orthorhombic
_symmetry_space_group_name_H-M 'P b n m'
_symmetry_space_group_name_Hall '-P -2xab;-2yabc;-2zc'
_symmetry_Int_Tables_number 62

loop_
_space_group_symop_id
_space_group_symop_operation_xyz
1 x,y,z
2 -x,-y,z+1/2
3 -x+1/2,y+1/2,-z+1/2
4 x+1/2,-y+1/2,-z
5 -x,-y,-z
6 x,y,-z+1/2
7 x+1/2,-y+1/2,z+1/2
8 -x+1/2,y+1/2,z

_cell_length_a 8.1189(4)
_cell_length_b 8.3590(4)
_cell_length_c 11.759(1)
_cell_angle_alpha 90
_cell_angle_beta 90
_cell_angle_gamma 90
_cell_volume 798.1(1)

loop_
_atom_site_label
_atom_site_type_symbol
_atom_site_fract_x
_atom_site_fract_y
_atom_site_fract_z
_atom_site_thermal_displace_type
_atom_site_U_iso_or_equiv
_atom_site_site_symmetry_multiplicity
_atom_site_occupancy
_atom_site_calc_flag
_atom_site_refinement_flags
_atom_site_disorder_assembly
_atom_site_disorder_group
Cs1 Cs 0.5146480039 0.5532945057 0.75 Uani 0.0375(3) 4 1 d . . .
Pb1 Pb 0.5 1 0.5 Uani 0.01530(10) 4 1 d . . .
Br1 Br 0.3008949998 0.7016434337 0.4687006971 Uani 0.0272(2) 8 1 d . . .
Br2 Br 0.4390886046 0.9937983687 0.75 Uani 0.0353(4) 4 1 d . . .

loop_
_atom_site_aniso_label
_atom_site_aniso_type_symbol
_atom_site_aniso_U_11
_atom_site_aniso_U_22
_atom_site_aniso_U_33
_atom_site_aniso_U_12
_atom_site_aniso_U_13
_atom_site_aniso_U_23
Cs1 Cs 0.04281510523 0.04123584875 0.03111947413 0.008832708845 0 0
Pb1 Pb 0.01629853318 0.01430349667 0.01423198441 -0.0009759919796 -0.001009924127 0.0007622206448
Br1 Br 0.02379486734 0.02246054669 0.03521104328 -0.01046042573 0.003026088709 -0.004808966933
Br2 Br 0.04836976155 0.04573465777 0.01162632458 0.006859798465 0 0

File: examples/experiments/papers/colmey_et_al_2026_Acta_Cryst_A/data/cspbbr3-no-abs/refined_structure.cif
data_cspbbr3
_symmetry_cell_setting orthorhombic
_symmetry_space_group_name_H-M 'P b n m'
_symmetry_space_group_name_Hall '-P -2xab;-2yabc;-2zc'
_symmetry_Int_Tables_number 62

loop_
_space_group_symop_id
_space_group_symop_operation_xyz
1 x,y,z
2 -x,-y,z+1/2
3 -x+1/2,y+1/2,-z+1/2
4 x+1/2,-y+1/2,-z
5 -x,-y,-z
6 x,y,-z+1/2
7 x+1/2,-y+1/2,z+1/2
8 -x+1/2,y+1/2,z

_cell_length_a 8.1189(4)
_cell_length_b 8.3590(4)
_cell_length_c 11.759(1)
_cell_angle_alpha 90
_cell_angle_beta 90
_cell_angle_gamma 90
_cell_volume 798.1(1)

loop_
_atom_site_label
_atom_site_type_symbol
_atom_site_fract_x
_atom_site_fract_y
_atom_site_fract_z
_atom_site_thermal_displace_type
_atom_site_U_iso_or_equiv
_atom_site_site_symmetry_multiplicity
_atom_site_occupancy
_atom_site_calc_flag
_atom_site_refinement_flags
_atom_site_disorder_assembly
_atom_site_disorder_group
Cs1 Cs 0.5149969846 0.5529443595 0.75 Uani 0.0375(3) 4 1 d . . .
Pb1 Pb 0.5 1 0.5 Uani 0.01530(10) 4 1 d . . .
Br1 Br 0.3011647706 0.7010713274 0.4685370093 Uani 0.0272(2) 8 1 d . . .
Br2 Br 0.4393075128 0.993569237 0.75 Uani 0.0353(4) 4 1 d . . .

loop_
_atom_site_aniso_label
_atom_site_aniso_type_symbol
_atom_site_aniso_U_11
_atom_site_aniso_U_22
_atom_site_aniso_U_33
_atom_site_aniso_U_12
_atom_site_aniso_U_13
_atom_site_aniso_U_23
Cs1 Cs 0.03832800872 0.03767413358 0.02876916948 0.009153647088 0 0
Pb1 Pb 0.01521334436 0.01456367785 0.01381836322 -0.001617912533 -0.001687642339 0.001295526239
Br1 Br 0.02376167783 0.02155217188 0.03367242077 -0.01050034228 0.002289858524 -0.004035958205
Br2 Br 0.04391250407 0.04261683007 0.01017104626 0.005463946375 0 0

File: examples/experiments/papers/colmey_et_al_2026_Acta_Cryst_A/data/quartz-absorption/refined_structure.cif
data_data_refined
_cell_length_a 4.92260
_cell_length_b 4.92260
_cell_length_c 5.40030
_cell_angle_alpha 90.00000
_cell_angle_beta 90.00000
_cell_angle_gamma 120.00000
_cell_volume 113.32810
_symmetry_space_group_name_H-M 'P3221'
_symmetry_Int_Tables_number 154

loop_
_symmetry_equiv_pos_site_id
_symmetry_equiv_pos_as_xyz
1 x,y,z
2 -y,x-y,z+2/3
3 -x+y,-x,z+1/3
4 y,x,-z
5 x-y,-y,-z+1/3
6 -x,-x+y,-z+2/3

loop_
_atom_site_label
_atom_site_type_symbol
_atom_site_fract_x
_atom_site_fract_y
_atom_site_fract_z
_atom_site_U_iso_or_equiv
_atom_site_thermal_displace_type
Si1 Si 1 0.4715211055 0.833333 0.009208 Uani
O1 O 0.8548669861 0.5868823154 0.618948603 0.015829 Uani

loop_
_atom_site_aniso_label
_atom_site_aniso_U_11
_atom_site_aniso_U_22
_atom_site_aniso_U_33
_atom_site_aniso_U_23
_atom_site_aniso_U_13
_atom_site_aniso_U_12
Si1 0.01028832802 0.01181354891 0.005272479733 -0.0005634754311 -0.001126950862 0.005144164011
O1 0.01179178284 0.01995388803 0.01660766597 0.00333394358 -0.003430086471 0.008779850336

File: examples/experiments/papers/colmey_et_al_2026_Acta_Cryst_A/data/quartz-no-abs/refined_structure.cif
data_data_refined
_cell_length_a 4.92260
_cell_length_b 4.92260
_cell_length_c 5.40030
_cell_angle_alpha 90.00000
_cell_angle_beta 90.00000
_cell_angle_gamma 120.00000
_cell_volume 113.32810
_symmetry_space_group_name_H-M 'P3221'
_symmetry_Int_Tables_number 154

loop_
_symmetry_equiv_pos_site_id
_symmetry_equiv_pos_as_xyz
1 x,y,z
2 -y,x-y,z+2/3
3 -x+y,-x,z+1/3
4 y,x,-z
5 x-y,-y,-z+1/3
6 -x,-x+y,-z+2/3

loop_
_atom_site_label
_atom_site_type_symbol
_atom_site_fract_x
_atom_site_fract_y
_atom_site_fract_z
_atom_site_U_iso_or_equiv
_atom_site_thermal_displace_type
Si1 Si 1 0.4711603621 0.833333 0.009208 Uani
O1 O 0.8549156577 0.5868317777 0.6187159695 0.015829 Uani

loop_
_atom_site_aniso_label
_atom_site_aniso_U_11
_atom_site_aniso_U_22
_atom_site_aniso_U_33
_atom_site_aniso_U_23
_atom_site_aniso_U_13
_atom_site_aniso_U_12
Si1 0.01079416561 0.01053505599 0.005965370224 -0.0004470025868 -0.0008940051736 0.005397082805
O1 0.01205273222 0.01898432319 0.01513267054 0.002931591838 -0.003319202325 0.008480830251
