Repository: Differentiable-Electron-Crystallography/diffBloch

# diffBloch
Differentiable Bloch-wave structure refinement for 3D electron diffraction.


📖 **Documentation:** <https://diffbloch.com/> — Usage guide and API reference.

## Quickstart

diffBloch is currently tagged as a release candidate and is under active development; `v0.2.0` will
be the first stable public release. Install [uv](https://docs.astral.sh/uv/getting-started/installation/),
then:

```bash
uv tool install diffBloch
```

Installing using `uv tool` makes diffBloch available as a CLI command on the system, to get started try:

```bash
diffBloch --help
```

Running diffBloch requires an experiment directory consisting of `.cif`, `.cif_pets` and `experiment.yml`, take a look at the [`/examples`](/examples) directory with some easy to run sample experiments, and refer to the documentation on [required inputs](https://diffbloch.com/inputs.html)

If you plan on exploring diffBloch more thoroughly, using features that are under development and have not been published to pypi, or developing/contributing, we recommend working from a git checkout instead.

To run diffBloch locally using the git repo, copy and past this into your terminal:

```bash
git clone https://github.com/Differentiable-Electron-Crystallography/diffBloch.git
cd ./diffBloch
git lfs install
git lfs pull
uv sync --dev
uv run diffBloch --help
```

[Installation](https://differentiable-electron-crystallography.github.io/diffBloch/installation.html)
covers installation beyond quickstart.

# Colmey et al. (2026), pending review, submitted to Acta Crystallographica A, Feb 6th, 2026

---

### The role of absorption in three-dimensional electron diffraction dynamical structure refinement

**Benjamin Colmey**¹, **Tiarnan A. S. Doherty**¹ ² , **Shreshth A. Malik**² , **Paul A. Midgley**¹

¹ Department of Materials Science and Metallurgy, University of Cambridge, 27 Charles Babbage Rd,
Cambridge, CB3 0FS, United Kingdom
² OATML, Department of Computer Science, University of Oxford, Wolfson Building, Parks Rd, Oxford,
OX1 3QG, United Kingdom

**arXiv:** https://arxiv.org/abs/2602.08935

> The role of absorption in 3D electron diffraction is established through analytical theory,
> simulation, and dynamical refinement. A two-beam expression for the absorbed integrated intensity
> in centrosymmetric crystals is derived, showing that for t/ξg ≪ 1 reflections follow a uniform
> exponential decay set by the mean absorptive potential U'0. Many-beam simulations of both
> centrosymmetric and non-centrosymmetric crystals reveal additional reflection-specific anomalous
> absorption beyond the uniform attenuation set by U'0. Neglecting these effects in dynamical
> refinement of integrated intensities incurs an error that increases approximately linearly with
> thickness, with this error becoming more severe near zone axes. Dynamical refinements were
> performed on CsPbBr3, quartz, and borane, with the inclusion of absorption yielding an improvement
> in R_obs from 6.4 to 5.3% for CsPbBr3 and negligible improvements for quartz and borane. Anomalous
> absorption may therefore be ignored for routine refinement of integrated intensities except in
> high-Z materials at thicknesses approaching ξg.

---

This directory holds six runnable diffBloch experiment configs reproducing the three materials refinement in
the paper, elastic and absorptive:

```text
data/quartz-absorption/    data/quartz-no-abs/
data/cspbbr3-absorption/   data/cspbbr3-no-abs/
data/borane-absorption/    data/borane-no-abs/
```

## Data source

CsPbBr3, alpha-quartz, and borane data:

> Suresh, A., Yörük, E., Cabaj, M. K., Brázda, P., Výborný, K., Sedláček, O., Müller, C.,
> Chintakindi, H., Eigner, V. & Palatinus, L. (2024). *Ionisation of atoms determined by kappa
> refinement against 3D electron diffraction data.* Nature Communications 15, 9066.
> https://doi.org/10.1038/s41467-024-53448-2

```bibtex
@article{Suresh2024,
  author  = {Ashwin Suresh and Emre Yörük and Małgorzata K. Cabaj and Petr Brázda and
             Karel Výborný and Ondřej Sedláček and Christian Müller and
             Hrushikesh Chintakindi and Václav Eigner and Lukáš Palatinus},
  title   = {Ionisation of atoms determined by kappa refinement against 3D electron diffraction data},
  journal = {Nature Communications},
  volume  = {15},
  pages   = {9066},
  year    = {2024},
  doi     = {10.1038/s41467-024-53448-2},
  url     = {https://doi.org/10.1038/s41467-024-53448-2}
}
```

## Results

#### Published (Colmey et al. 2026)

|                          | CsPbBr3  | alpha-quartz | Borane   |
| ------------------------ | :------: | :----------: | :------: |
| **R_obs (%), elastic**   |   6.40   |     4.12     |   9.54   |
| **wR2 (%), elastic**     |   6.73   |     3.84     |   8.56   |
| **R_obs (%), absorptive**|   5.26   |     4.00     |   9.48   |
| **wR2 (%), absorptive**  |   5.31   |     3.66     |   8.51   |

File: examples/experiments/papers/Colmey_et_al_2026_Acta_Cryst_A/data/borane-absorption/refinement_report.txt
==============================================================================
 diffBloch refinement report -- borane-absorption
==============================================================================
 structure   : borane_IAM_4.cif
 exp_data    : borane_dyn_final_16.cif_pets
 generated   : 2026-08-01T01:07:38+00:00
 elapsed     : 1550.8 s (25.85 min)

--- Simulation / refinement parameters ----------------------------------------
Parameter                                   Value       
------------------------------------------  ------------
Integration semiangle (deg)                 1.35        
Rocking-curve sampling                      125         
D_sg                                        0           
R_sg                                        0.66        
g_max (solve cutoff, A^-1)                  1.9         
structure-factor support (2 x g_max, A^-1)  3.8         
sg_max (A^-1)                               0.01        
Absorption (T/F)                            T           
Seed thickness (A)                          1950        
Epochs (configured)                         40          
Best epoch                                  40          
Optimizer                                   adam        
Learning rate                               0.001       
R_obs (%)                                   10.11       
wR2 (%)                                     7.75        
HKLs (Observed/total)                       4776 / 14573

--- Crystallographic parameters -----------------------------------------------
Parameter                 Value                    
------------------------  -------------------------
Space group               P c c n (#56)            
a, b, c (A)               10.7707, 11.9899, 10.7360
alpha, beta, gamma (deg)  90.00, 90.00, 90.00      
Volume (A^3)              1386.4                   
N atoms (ASU)             9                        

--- Per-rotation wR2 / R_obs (final refined model) ----------------------------
Rotation  wR2       R_obs     N matched
--------  --------  --------  ---------
0         0.089205  0.087961  304      
1         0.105149  0.238019  256      
2         0.130386  0.090093  275      
3         0.115204  0.149436  290      
4         0.086614  0.089772  289      
5         0.128095  0.102259  273      
6         0.086414  0.158216  222      
7         0.044295  0.082767  280      
8         0.081571  0.096763  276      
9         0.074897  0.101810  292      
10        0.044783  0.063178  278      
11        0.097893  0.116942  284      
12        0.099366  0.089373  282      
13        0.078190  0.108474  288      
14        0.063803  0.080254  295      
15        0.072437  0.110695  270      
16        0.080382  0.165645  256      
17        0.073918  0.094877  293      
18        0.060431  0.104651  305      
19        0.115222  0.144408  267      
20        0.067779  0.074078  288      
21        0.071631  0.081883  275      
22        0.106906  0.112763  302      
23        0.045487  0.070257  277      
24        0.089269  0.081303  286      
25        0.105325  0.088313  281      
26        0.038742  0.084835  283      
27        0.075560  0.165341  274      
28        0.085378  0.081974  286      
29        0.073586  0.088513  285      
30        0.056988  0.071533  290      
31        0.098915  0.097009  295      
32        0.025939  0.060382  275      
33        0.069092  0.116442  279      
34        0.056996  0.107501  258      
35        0.072592  0.127296  277      
36        0.151732  0.152875  298      
37        0.086450  0.116583  281      
38        0.046533  0.057935  292      
39        0.056760  0.072019  282      
40        0.057036  0.073169  276      
41        0.048803  0.070055  290      
42        0.047650  0.060917  279      
43        0.072109  0.081128  283      
44        0.063288  0.128276  259      
45        0.038916  0.065983  274      
46        0.036269  0.061316  299      
47        0.051473  0.064398  280      
48        0.117345  0.165339  236      
49        0.088427  0.080202  286      
50        0.105556  0.122697  282      
51        0.091552  0.096975  290      

 mean wR2   = 0.077468
 mean R_obs = 0.101055

--- Thickness NN --------------------------------------------------------------
 enabled: yes (min_thickness, bounds [1000, 2500] A)

Rotation  alpha (degrees)  Thickness (A)
--------  ---------------  -------------
0         -29.8910         1951.85      
1         -28.0890         1953.44      
2         -26.2900         1954.83      
3         -24.4910         1956.03      
4         -22.6940         1957.06      
5         -20.8980         1957.92      
6         -19.1030         1958.63      
7         -17.3090         1959.20      
8         -15.5140         1959.64      
9         -13.7200         1959.98      
10        -11.9260         1960.24      
11        -10.1320         1960.44      
12        -8.3380          1960.60      
13        -6.5440          1960.76      
14        -4.7490          1960.94      
15        -2.9530          1961.18      
16        -1.1580          1961.50      
17        0.6390           1961.95      
18        2.4360           1962.54      
19        4.2330           1963.33      
20        6.0310           1964.33      
21        7.8290           1965.59      
22        9.6280           1967.12      
23        11.4270          1968.97      
24        13.2270          1971.16      
25        15.0270          1973.70      
26        16.8270          1976.62      
27        18.6270          1979.93      
28        20.4280          1983.64      
29        22.2290          1987.77      
30        24.0300          1992.31      
31        25.8310          1997.27      
32        27.6320          2002.64      
33        29.4330          2008.42      
34        31.2340          2014.59      
35        33.0340          2021.13      
36        34.8350          2028.05      
37        36.6350          2035.30      
38        38.4350          2042.87      
39        40.2340          2050.73      
40        42.0330          2058.87      
41        43.8320          2067.25      
42        45.6300          2075.84      
43        47.4280          2084.62      
44        49.2260          2093.55      
45        51.0230          2102.60      
46        52.8200          2111.75      
47        54.6170          2120.96      
48        56.4140          2130.21      
49        58.2110          2139.47      
50        60.0090          2148.71      
51        61.8060          2157.90      

 plot: thickness_nn_shape.png

--- Refined structure -- atom_site --------------------------------------------
_atom_site_label  _atom_site_type_symbol  _atom_site_fract_x  _atom_site_fract_y  _atom_site_fract_z  _atom_site_thermal_displace_type  _atom_site_U_iso_or_equiv  _atom_site_site_symmetry_multiplicity  _atom_site_occupancy  _atom_site_calc_flag  _atom_site_refinement_flags  _atom_site_disorder_assembly  _atom_site_disorder_group
----------------  ----------------------  ------------------  ------------------  ------------------  --------------------------------  -------------------------  -------------------------------------  --------------------  --------------------  ---------------------------  ----------------------------  -------------------------
B1                B                       0.4321791923        0.353992431         0.3943369906        Uani                              0.0087(4)                  8                                      1                     d                     .                            .                             .                        
B2                B                       0.6801723845        0.4473711371        0.4134772965        Uani                              0.0074(4)                  8                                      1                     d                     .                            .                             .                        
B3                B                       0.5446982901        0.5353623246        0.2006697586        Uani                              0.0104(4)                  8                                      1                     d                     .                            .                             .                        
B4                B                       0.5889964184        0.3359175675        0.347069812         Uani                              0.0078(4)                  8                                      1                     d                     .                            .                             .                        
B5                B                       0.6544051817        0.4389624549        0.2464938084        Uani                              0.0094(4)                  8                                      1                     d                     .                            .                             .                        
B6                B                       0.5590606286        0.3827237146        0.5001895155        Uani                              0.0062(4)                  8                                      1                     d                     .                            .                             .                        
B7                B                       0.6433178654        0.5702905229        0.3273903943        Uani                              0.0094(4)                  8                                      1                     d                     .                            .                             .                        
B8                B                       0.495080002         0.3937172247        0.2292810512        Uani                              0.0097(4)                  8                                      1                     d                     .                            .                             .                        
B9                B                       0.5755469557        0.5324753698        0.4945242861        Uani                              0.0068(4)                  8                                      1                     d                     .                            .                             .                        
H1b3b8            H                       0.4230035283        0.4891830726        0.2375706562        Uani                              0.028(3)                   8                                      1                     d                     .                            .                             .                        
H1b3              H                       0.5430951694        0.5884062596        0.09903514573       Uani                              0.049(4)                   8                                      1                     d                     .                            .                             .                        
H1b7              H                       0.7204457023        0.6489159284        0.3241875887        Uani                              0.041(3)                   8                                      1                     d                     .                            .                             .                        
H1b4              H                       0.6173076016        0.2371340881        0.3320695114        Uani                              0.037(3)                   8                                      1                     d                     .                            .                             .                        
H1b2              H                       0.7840981787        0.4378953829        0.4560005066        Uani                              0.037(3)                   8                                      1                     d                     .                            .                             .                        
H1b3b7            H                       0.528512829         0.611285249         0.2968180957        Uani                              0.022(2)                   8                                      1                     d                     .                            .                             .                        
H1b8              H                       0.457095572         0.3409074106        0.1382117411        Uani                              0.035(3)                   8                                      1                     d                     .                            .                             .                        
H1b5              H                       0.7455145759        0.4076089821        0.1796139843        Uani                              0.042(3)                   8                                      1                     d                     .                            .                             .                        
H1b1b9            H                       0.3548471781        0.4475441035        0.3951460266        Uani                              0.032(3)                   8                                      1                     d                     .                            .                             .                        
H1b6              H                       0.5839869457        0.3201569181        0.5888605191        Uani                              0.042(3)                   8                                      1                     d                     .                            .                             .                        
H1b1              H                       0.3611600272        0.2685223972        0.4067444258        Uani                              0.058(4)                   8                                      1                     d                     .                            .                             .                        

_atom_site_aniso_label  _atom_site_aniso_type_symbol  _atom_site_aniso_U_11  _atom_site_aniso_U_22  _atom_site_aniso_U_33  _atom_site_aniso_U_12  _atom_site_aniso_U_13  _atom_site_aniso_U_23
----------------------  ----------------------------  ---------------------  ---------------------  ---------------------  ---------------------  ---------------------  ---------------------
B1                      B                             0.003847221847         0.007658609747         0.01448624519          -0.002451311224        0.001401115929         -0.003282751709      
B2                      B                             0.003984186029         0.005961280943         0.005592164181         -0.001709210656        0.001266650659         0.001174619196       
B3                      B                             0.01050110312          0.0108213882           0.01144314654          0.005482969478         -0.002493098224        0.000896322527       
B4                      B                             0.004848096729         0.003014154573         0.01701338487          -0.001358748511        0.002945763593         -0.003517463468      
B5                      B                             0.009922738017         0.009149390925         0.006889613444         0.002116512204         0.001063083076         0.001416662205       
B6                      B                             0.004116019595         0.003729517512         0.004988015185         -0.0002278537882       0.002174840356         0.001360379871       
B7                      B                             0.006534197569         0.004038632107         0.01382648554          -0.001311178568        0.003451013341         0.001961421783       
B8                      B                             0.008558833515         0.0111386977           0.006009718018         -0.001515777353        -0.001676954049        8.892190894e-05      
B9                      B                             0.001532446093         0.00234208446          0.01103756094          0.0007514722333        0.001181134087         -0.001048820705      
H1b3b8                  H                             0.02983278335          0.03372130812          0.04354320258          0.01904677703          0.0009347655785        0.01917559689        
H1b3                    H                             0.10934211             0.06061488679          0.01236894943          -0.006775562653        -0.01937397445         0.02333457548        
H1b7                    H                             0.03741091365          0.0229196813           0.06427738197          -0.01951017641         -0.009540023197        0.007684302399       
H1b4                    H                             0.06055787988          0.006847595306         0.05356503427          0.01518125805          0.01184283657          -0.005286848282      
H1b2                    H                             0.01753677271          0.04169836199          0.04561834167          -0.0001868324358       0.005472115188         0.0008023837894      
H1b3b7                  H                             0.02373769755          0.0242925207           0.01055294292          0.01309268382          -0.003220720795        -0.004559960036      
H1b8                    H                             0.04988956473          0.05704258761          0.01205588583          -0.01214268874         -0.02138331091         -0.007298862682      
H1b5                    H                             0.03994716039          0.04716033402          0.05038114105          0.02823511449          0.01434889269          0.02171556448        
H1b1b9                  H                             0.03304498304          0.0136673604           0.06092443737          0.01012611849          -0.0138514485          -0.01201457441       
H1b6                    H                             0.04605176752          0.05760646164          0.06489913504          0.01272951601          -0.02039772943         0.01197709807        
H1b1                    H                             0.02505663151          0.02992829814          0.1028529426           -0.02508612533         -0.01409461094         0.01688460932

File: examples/experiments/papers/Colmey_et_al_2026_Acta_Cryst_A/data/cspbbr3-no-abs/refinement_report.txt
==============================================================================
 diffBloch refinement report -- cspbbr3-no-abs
==============================================================================
 structure   : cspbbr3.cif
 exp_data    : CsPbBr_P67-crot-050_dyn.cif_pets
 generated   : 2026-08-01T00:41:41+00:00
 elapsed     : 2190.7 s (36.51 min)

--- Simulation / refinement parameters ----------------------------------------
Parameter                                   Value       
------------------------------------------  ------------
Integration semiangle (deg)                 1.5         
Rocking-curve sampling                      60          
D_sg                                        0.0015      
R_sg                                        0.66        
g_max (solve cutoff, A^-1)                  2.3         
structure-factor support (2 x g_max, A^-1)  4.6         
sg_max (A^-1)                               0.02        
Absorption (T/F)                            F           
Seed thickness (A)                          440         
Epochs (configured)                         40          
Best epoch                                  39          
Optimizer                                   adam        
Learning rate                               0.001       
R_obs (%)                                   6.52        
wR2 (%)                                     6.54        
HKLs (Observed/total)                       2722 / 17377

--- Crystallographic parameters -----------------------------------------------
Parameter                 Value                  
------------------------  -----------------------
Space group               P b n m (#62)          
a, b, c (A)               8.1189, 8.3590, 11.7590
alpha, beta, gamma (deg)  90.00, 90.00, 90.00    
Volume (A^3)              798.0                  
N atoms (ASU)             4                      

--- Per-rotation wR2 / R_obs (final refined model) ----------------------------
Rotation  wR2       R_obs     N matched
--------  --------  --------  ---------
0         0.104869  0.080991  307      
1         0.073341  0.071685  291      
2         0.103348  0.066834  297      
3         0.063481  0.058747  298      
4         0.187658  0.106387  305      
5         0.066464  0.048915  305      
6         0.035403  0.045253  287      
7         0.154420  0.089484  307      
8         0.034227  0.058399  281      
9         0.033177  0.055486  295      
10        0.053241  0.054163  298      
11        0.050225  0.070584  290      
12        0.047998  0.071002  296      
13        0.058602  0.101000  300      
14        0.035847  0.051699  289      
15        0.090057  0.057535  301      
16        0.069655  0.057358  294      
17        0.038087  0.053670  293      
18        0.196232  0.112668  306      
19        0.064801  0.134904  290      
20        0.032338  0.037506  295      
21        0.056420  0.058737  302      
22        0.053562  0.043505  290      
23        0.069094  0.061339  301      
24        0.066137  0.060751  290      
25        0.074533  0.095621  306      
26        0.050271  0.040061  304      
27        0.038431  0.047281  293      
28        0.091789  0.125997  274      
29        0.044164  0.044199  278      
30        0.071238  0.056093  294      
31        0.076364  0.047025  300      
32        0.041883  0.046268  290      
33        0.055277  0.055430  300      
34        0.126472  0.096360  307      
35        0.072715  0.104614  299      
36        0.075461  0.060897  287      
37        0.041746  0.067620  297      
38        0.037997  0.048855  295      
39        0.035519  0.068455  286      
40        0.015145  0.034435  243      
41        0.027141  0.040219  292      
42        0.091250  0.051226  311      
43        0.040013  0.059267  292      
44        0.056564  0.104498  290      
45        0.063992  0.062019  306      
46        0.034122  0.043101  287      
47        0.071238  0.051048  293      
48        0.033035  0.038066  296      
49        0.025641  0.055501  294      
50        0.053876  0.065239  301      
51        0.129812  0.101042  298      
52        0.045262  0.051002  296      
53        0.077123  0.065305  294      
54        0.040248  0.054195  293      
55        0.109074  0.069402  297      
56        0.056961  0.068843  299      
57        0.021565  0.028096  293      
58        0.095317  0.088404  284      

 mean wR2   = 0.065422
 mean R_obs = 0.065157

--- Thickness NN --------------------------------------------------------------
 enabled: yes (min_thickness, bounds [100, 700] A)

Rotation  alpha (degrees)  Thickness (A)
--------  ---------------  -------------
0         -58.9870         444.02       
1         -56.9870         443.52       
2         -54.9790         442.99       
3         -52.9720         442.43       
4         -50.9680         441.85       
5         -48.9500         441.25       
6         -46.9200         440.62       
7         -44.8980         439.98       
8         -42.8780         439.33       
9         -40.8520         438.67       
10        -38.8240         438.00       
11        -36.7950         437.32       
12        -34.7710         436.65       
13        -32.7470         435.98       
14        -30.7250         435.33       
15        -28.7060         434.68       
16        -26.6790         434.04       
17        -24.6510         433.43       
18        -22.6530         432.84       
19        -20.6560         432.28       
20        -18.6400         431.74       
21        -16.6250         431.23       
22        -14.6120         430.76       
23        -12.6050         430.32       
24        -10.6110         429.93       
25        -8.6090          429.58       
26        -6.5710          429.26       
27        -4.5280          429.00       
28        -2.5270          428.78       
29        -0.5330          428.62       
30        1.4920           428.50       
31        3.5160           428.43       
32        5.5410           428.42       
33        7.5600           428.46       
34        9.5780           428.55       
35        11.6030          428.69       
36        13.6280          428.89       
37        15.6490          429.14       
38        17.6740          429.43       
39        19.7020          429.78       
40        21.7280          430.17       
41        23.7490          430.61       
42        25.7720          431.09       
43        27.7920          431.61       
44        29.8060          432.17       
45        31.8120          432.76       
46        33.8130          433.39       
47        35.8240          434.05       
48        37.8340          434.73       
49        39.8580          435.45       
50        41.9050          436.20       
51        43.9330          436.97       
52        45.9460          437.74       
53        47.9660          438.54       
54        49.9850          439.34       
55        52.0070          440.16       
56        54.0380          440.99       
57        56.0690          441.83       
58        58.0370          442.64       

 plot: thickness_nn_shape.png

--- Refined structure -- atom_site --------------------------------------------
_atom_site_label  _atom_site_type_symbol  _atom_site_fract_x  _atom_site_fract_y  _atom_site_fract_z  _atom_site_thermal_displace_type  _atom_site_U_iso_or_equiv  _atom_site_site_symmetry_multiplicity  _atom_site_occupancy  _atom_site_calc_flag  _atom_site_refinement_flags  _atom_site_disorder_assembly  _atom_site_disorder_group
----------------  ----------------------  ------------------  ------------------  ------------------  --------------------------------  -------------------------  -------------------------------------  --------------------  --------------------  ---------------------------  ----------------------------  -------------------------
Cs1               Cs                      0.5143538095        0.5531860919        0.75                Uani                              0.0375(3)                  4                                      1                     d                     .                            .                             .                        
Pb1               Pb                      0.5                 1                   0.5                 Uani                              0.01530(10)                4                                      1                     d                     .                            .                             .                        
Br1               Br                      0.3009463992        0.701360353         0.4684558758        Uani                              0.0272(2)                  8                                      1                     d                     .                            .                             .                        
Br2               Br                      0.4392987833        0.9936394776        0.75                Uani                              0.0353(4)                  4                                      1                     d                     .                            .                             .                        

_atom_site_aniso_label  _atom_site_aniso_type_symbol  _atom_site_aniso_U_11  _atom_site_aniso_U_22  _atom_site_aniso_U_33  _atom_site_aniso_U_12  _atom_site_aniso_U_13  _atom_site_aniso_U_23
----------------------  ----------------------------  ---------------------  ---------------------  ---------------------  ---------------------  ---------------------  ---------------------
Cs1                     Cs                            0.04062416399          0.03858891661          0.02915562488          0.01069163081          0                      0                    
Pb1                     Pb                            0.01457354946          0.01516389429          0.01335025159          -0.001469730329        -0.0007620491718       0.001130603611       
Br1                     Br                            0.02497129757          0.01926990703          0.0338550694           -0.009142929642        0.001880508935         -0.003415922544      
Br2                     Br                            0.04204706286          0.04394918425          0.0115395286           0.003591164596         0                      0

File: examples/experiments/papers/Colmey_et_al_2026_Acta_Cryst_A/data/quartz-absorption/refinement_report.txt
==============================================================================
 diffBloch refinement report -- quartz-absorption
==============================================================================
 structure   : experimental_paper_files/enantiomer_1.cif
 exp_data    : quartz.cif_pets
 generated   : 2026-07-31T23:25:57+00:00
 elapsed     : 391.6 s (6.53 min)

--- Simulation / refinement parameters ----------------------------------------
Parameter                                   Value      
------------------------------------------  -----------
Integration semiangle (deg)                 1          
Rocking-curve sampling                      42         
D_sg                                        0.0015     
R_sg                                        0.9        
g_max (solve cutoff, A^-1)                  2          
structure-factor support (2 x g_max, A^-1)  4          
sg_max (A^-1)                               0.01       
Absorption (T/F)                            T          
Seed thickness (A)                          850        
Epochs (configured)                         40         
Best epoch                                  40         
Optimizer                                   adam       
Learning rate                               0.001      
R_obs (%)                                   4.79       
wR2 (%)                                     3.67       
HKLs (Observed/total)                       1010 / 2512

--- Crystallographic parameters -----------------------------------------------
Parameter                 Value                 
------------------------  ----------------------
Space group               P3221 (#154)          
a, b, c (A)               4.9226, 4.9226, 5.4003
alpha, beta, gamma (deg)  90.00, 90.00, 120.00  
Volume (A^3)              113.3                 
N atoms (ASU)             2                     

--- Per-rotation wR2 / R_obs (final refined model) ----------------------------
Rotation  wR2       R_obs     N matched
--------  --------  --------  ---------
0         0.061485  0.082006  23       
1         0.019445  0.024138  25       
2         0.024707  0.033923  24       
3         0.020489  0.027995  27       
4         0.050532  0.059598  25       
5         0.013045  0.017492  26       
6         0.022399  0.033919  27       
7         0.019782  0.038751  23       
8         0.086764  0.100250  33       
9         0.090142  0.108795  33       
10        0.011274  0.040574  17       
11        0.012601  0.021839  21       
12        0.010851  0.022522  24       
13        0.012055  0.033472  23       
14        0.032591  0.066124  27       
15        0.064336  0.061862  24       
16        0.039899  0.056700  27       
17        0.025221  0.063711  25       
18        0.010485  0.018888  9        
19        0.190605  0.112561  30       
20        0.016204  0.024954  18       
21        0.033057  0.057326  26       
22        0.043533  0.066463  24       
23        0.024128  0.025142  24       
24        0.034506  0.029528  27       
25        0.020522  0.080709  22       
26        0.066553  0.085836  25       
27        0.029779  0.038268  28       
28        0.022516  0.050865  24       
29        0.033251  0.050909  22       
30        0.036947  0.039735  22       
31        0.046984  0.074434  30       
32        0.019450  0.018876  22       
33        0.026473  0.041571  24       
34        0.018153  0.030262  28       
35        0.025368  0.041963  31       
36        0.016554  0.022703  23       
37        0.017348  0.029923  17       
38        0.069969  0.095272  29       
39        0.040296  0.036475  32       
40        0.058625  0.047084  26       
41        0.055651  0.044319  27       
42        0.019179  0.009457  23       
43        0.023458  0.010601  24       
44        0.042434  0.037435  24       
45        0.028212  0.036674  25       
46        0.025493  0.035639  26       
47        0.017318  0.018119  26       
48        0.037871  0.066577  29       
49        0.019602  0.035812  31       
50        0.051324  0.143533  33       
51        0.043446  0.130902  33       
52        0.033509  0.109220  22       
53        0.033473  0.055509  21       
54        0.013719  0.017839  23       
55        0.017575  0.022870  20       
56        0.135755  0.095862  34       
57        0.134416  0.091411  35       
58        0.071223  0.102054  33       
59        0.072597  0.057522  30       
60        0.032890  0.037221  18       
61        0.032773  0.047914  27       
62        0.019115  0.045983  25       
63        0.018414  0.039477  25       
64        0.008783  0.019774  19       
65        0.016059  0.029963  25       
66        0.013671  0.031842  22       
67        0.052010  0.047545  34       
68        0.027963  0.016381  27       
69        0.069148  0.040425  34       
70        0.050447  0.052791  31       
71        0.027169  0.042144  27       
72        0.021252  0.026397  30       
73        0.015044  0.011607  23       
74        0.015676  0.020578  19       
75        0.056157  0.055360  29       
76        0.022937  0.043372  21       
77        0.019828  0.037168  22       
78        0.021203  0.040311  22       
79        0.017962  0.026595  20       
80        0.039118  0.045371  26       
81        0.048298  0.057637  27       
82        0.041403  0.039218  27       
83        0.019068  0.037716  25       
84        0.028218  0.032321  24       
85        0.014163  0.034528  20       
86        0.038561  0.046652  27       
87        0.038366  0.050774  27       
88        0.050438  0.046730  32       
89        0.033756  0.068188  26       
90        0.065976  0.069828  30       
91        0.042222  0.050230  24       
92        0.043900  0.052332  24       
93        0.026024  0.033206  26       
94        0.015488  0.028343  11       
95        0.039713  0.068094  27       
96        0.018839  0.033600  25       
97        0.043944  0.045091  25       
98        0.030389  0.051224  23       

 mean wR2   = 0.036682
 mean R_obs = 0.047866

--- Thickness NN --------------------------------------------------------------
 enabled: yes (min_thickness, bounds [100, 2000] A)

Rotation  alpha (degrees)  Thickness (A)
--------  ---------------  -------------
0         -49.1970         867.17       
1         -48.0370         866.35       
2         -47.0550         865.64       
3         -46.1090         864.96       
4         -45.0420         864.19       
5         -43.9750         863.41       
6         -43.0320         862.71       
7         -41.7640         861.78       
8         -40.7430         861.03       
9         -40.0590         860.52       
10        -39.0710         859.79       
11        -38.0010         859.01       
12        -37.0400         858.30       
13        -36.1260         857.64       
14        -35.1080         856.90       
15        -33.9320         856.06       
16        -32.9080         855.34       
17        -32.0370         854.73       
18        -31.0480         854.04       
19        -30.0580         853.37       
20        -29.0600         852.71       
21        -28.0640         852.06       
22        -27.1070         851.44       
23        -26.0180         850.77       
24        -24.9850         850.14       
25        -24.0470         849.59       
26        -23.0640         849.04       
27        -22.0940         848.51       
28        -21.0270         847.95       
29        -20.0880         847.48       
30        -19.1210         847.03       
31        -18.0670         846.56       
32        -16.9920         846.11       
33        -15.9620         845.72       
34        -15.0590         845.40       
35        -14.0290         845.07       
36        -12.9480         844.76       
37        -12.0580         844.54       
38        -11.1270         844.34       
39        -10.0610         844.15       
40        -9.0510          844.02       
41        -8.0240          843.93       
42        -7.0560          843.88       
43        -6.0500          843.88       
44        -5.0680          843.92       
45        -4.0820          844.01       
46        -3.0050          844.15       
47        -2.0290          844.34       
48        -1.0720          844.57       
49        -0.0150          844.87       
50        1.1290           845.27       
51        2.0890           845.66       
52        3.1890           846.17       
53        4.2360           846.71       
54        5.1120           847.21       
55        6.1430           847.86       
56        7.1520           848.55       
57        8.1400           849.28       
58        8.9940           849.96       
59        9.9650           850.78       
60        11.0030          851.73       
61        12.1230          852.81       
62        13.1130          853.83       
63        13.9520          854.74       
64        15.0070          855.94       
65        15.9620          857.08       
66        16.9320          858.29       
67        17.9310          859.60       
68        18.9860          861.03       
69        19.9820          862.45       
70        20.8590          863.74       
71        21.9440          865.39       
72        22.9760          867.02       
73        23.9860          868.67       
74        25.0000          870.38       
75        25.9590          872.04       
76        26.9910          873.88       
77        27.9750          875.68       
78        28.9130          877.44       
79        29.9250          879.39       
80        30.9930          881.49       
81        32.0020          883.52       
82        32.9780          885.52       
83        33.9660          887.59       
84        34.9710          889.73       
85        35.9950          891.95       
86        37.0510          894.27       
87        38.0740          896.56       
88        38.9750          898.61       
89        39.9190          900.78       
90        40.9620          903.20       
91        41.9600          905.55       
92        42.9360          907.87       
93        43.9560          910.33       
94        44.9920          912.84       
95        46.0370          915.40       
96        46.9860          917.74       
97        47.9950          920.24       
98        49.0790          922.95       

 plot: thickness_nn_shape.png

--- Refined structure -- atom_site --------------------------------------------
_atom_site_label  _atom_site_type_symbol  _atom_site_fract_x  _atom_site_fract_y  _atom_site_fract_z  _atom_site_U_iso_or_equiv  _atom_site_thermal_displace_type
----------------  ----------------------  ------------------  ------------------  ------------------  -------------------------  --------------------------------
Si1               Si                      1                   0.4710278303        0.833333            0.009208                   Uani                            
O1                O                       0.8544962786        0.5866897834        0.6188297336        0.015829                   Uani                            

_atom_site_aniso_label  _atom_site_aniso_U_11  _atom_site_aniso_U_22  _atom_site_aniso_U_33  _atom_site_aniso_U_23  _atom_site_aniso_U_13  _atom_site_aniso_U_12
----------------------  ---------------------  ---------------------  ---------------------  ---------------------  ---------------------  ---------------------
Si1                     0.01025483404          0.01016337937          0.005900219653         -0.0002452626257       -0.0004905252513       0.005127417019       
O1                      0.01262985564          0.02040727966          0.01648589929          0.003881845296         -0.00317900195         0.008190241413
