Repository: Differentiable-Electron-Crystallography/diffBloch

# Colmey et al. (2026), pending review, submitted to Acta Crystallographica A, Feb 6th, 2026

---

### The role of absorption in three-dimensional electron diffraction dynamical structure refinement

**Benjamin Colmey**¹, **Tiarnan A. S. Doherty**¹ ² , **Shreshth A. Malik**² , **Paul A. Midgley**¹

¹ Department of Materials Science and Metallurgy, University of Cambridge, 27 Charles Babbage Rd,
Cambridge, CB3 0FS, United Kingdom
² OATML, Department of Computer Science, University of Oxford, Wolfson Building, Parks Rd, Oxford,
OX1 3QG, United Kingdom

**arXiv:** https://arxiv.org/abs/2602.08935

> The role of absorption in 3D electron diffraction is established through analytical theory,

File: examples/experiments/papers/colmey_et_al_2026_Acta_Cryst_A/data/cspbbr3-absorption/refinement_report.txt
==============================================================================
 diffBloch refinement report -- cspbbr3-absorption
==============================================================================
 structure   : cspbbr3.cif
 exp_data    : CsPbBr_P67-crot-050_dyn.cif_pets
 generated   : 2026-07-31T20:46:29+00:00
 elapsed     : 2234.9 s (37.25 min)

--- Simulation / refinement parameters ----------------------------------------
Parameter                                   Value       
------------------------------------------  ------------
Integration semiangle (deg)                 1.5         
Rocking-curve sampling                      60          
D_sg                                        0.0015      
R_sg                                        0.66        
g_max (solve cutoff, A^-1)                  2.3         
structure-factor support (2 x g_max, A^-1)  4.6         
sg_max (A^-1)                               0.02        
Absorption (T/F)                            T           
Seed thickness (A)                          460         
Epochs (configured)                         40          
Best epoch                                  37          
Optimizer                                   adam        
Learning rate                               0.001       
R_obs (%)                                   5.40        
wR2 (%)                                     5.06        
HKLs (Observed/total)                       2721 / 17346

--- Crystallographic parameters -----------------------------------------------
Parameter                 Value                  
------------------------  -----------------------
Space group               P b n m (#62)          
a, b, c (A)               8.1189, 8.3590, 11.7590
alpha, beta, gamma (deg)  90.00, 90.00, 90.00    
Volume (A^3)              798.0                  
N atoms (ASU)             4                      

--- Per-rotation wR2 / R_obs (final refined model) ----------------------------
Rotation  wR2       R_obs     N matched
--------  --------  --------  ---------
0         0.101541  0.077034  310      
1         0.039282  0.037094  286      
2         0.076505  0.059328  294      
3         0.051819  0.046275  300      
4         0.112473  0.069012  305      
5         0.047872  0.043919  302      
6         0.061342  0.043037  284      
7         0.109171  0.070200  300      
8         0.031730  0.054409  294      
10        0.050674  0.051335  293      
11        0.031291  0.043632  292      
12        0.027000  0.052473  299      
13        0.040109  0.055544  300      
14        0.026595  0.049948  287      
15        0.062976  0.045182  294      
16        0.046289  0.046791  293      
17        0.038126  0.051623  290      
18        0.114613  0.103529  300      
20        0.027925  0.034298  288      
21        0.053919  0.054420  301      
22        0.060039  0.056876  291      
23        0.072286  0.060731  302      
24        0.049026  0.056556  281      
25        0.015583  0.043769  286      
26        0.040987  0.039157  304      
27        0.033764  0.047136  284      
28        0.078045  0.106924  301      
30        0.070374  0.052950  295      
31        0.064590  0.039605  298      
32        0.067389  0.044239  296      
33        0.048086  0.042333  298      
34        0.026913  0.051510  304      
35        0.031048  0.067455  288      
36        0.036972  0.041777  297      
37        0.037145  0.046282  294      
38        0.027160  0.038909  303      
40        0.037022  0.045003  295      
41        0.040360  0.040592  293      
42        0.042258  0.039609  302      
43        0.037470  0.057824  294      
44        0.054707  0.050349  288      
45        0.043813  0.048792  305      
46        0.037995  0.042665  290      
47        0.052699  0.037021  294      
48        0.033404  0.029119  297      
50        0.036892  0.049392  300      
51        0.081114  0.097605  295      
52        0.051685  0.055019  289      
53        0.070231  0.058921  303      
54        0.035810  0.049978  293      
55        0.080088  0.060229  295      
56        0.061747  0.070318  300      
57        0.045548  0.047222  290      
58        0.046475  0.073371  248      
9         0.024461  0.045702  295      
19        0.075068  0.126653  293      
29        0.038412  0.037419  282      
39        0.027102  0.058352  284      
49        0.017524  0.042281  287      

 mean wR2   = 0.050552
 mean R_obs = 0.054046

--- Thickness NN --------------------------------------------------------------
 enabled: yes (min_thickness, bounds [100, 700] A)

Rotation  alpha (degrees)  Thickness (A)
--------  ---------------  -------------
0         -58.9870         462.13       
1         -56.9870         462.05       
2         -54.9790         461.94       
3         -52.9720         461.80       
4         -50.9680         461.63       
5         -48.9500         461.42       
6         -46.9200         461.19       
7         -44.8980         460.94       
8         -42.8780         460.65       
10        -38.8240         460.03       
11        -36.7950         459.69       
12        -34.7710         459.34       
13        -32.7470         458.97       
14        -30.7250         458.60       
15        -28.7060         458.22       
16        -26.6790         457.84       
17        -24.6510         457.46       
18        -22.6530         457.09       
20        -18.6400         456.37       
21        -16.6250         456.03       
22        -14.6120         455.70       
23        -12.6050         455.40       
24        -10.6110         455.12       
25        -8.6090          454.87       
26        -6.5710          454.64       
27        -4.5280          454.44       
28        -2.5270          454.28       
30        1.4920           454.07       
31        3.5160           454.03       
32        5.5410           454.02       
33        7.5600           454.06       
34        9.5780           454.14       
35        11.6030          454.26       
36        13.6280          454.43       
37        15.6490          454.64       
38        17.6740          454.90       
40        21.7280          455.54       
41        23.7490          455.93       
42        25.7720          456.35       
43        27.7920          456.81       
44        29.8060          457.30       
45        31.8120          457.83       
46        33.8130          458.39       
47        35.8240          458.98       
48        37.8340          459.60       
50        41.9050          460.93       
51        43.9330          461.62       
52        45.9460          462.33       
53        47.9660          463.05       
54        49.9850          463.79       
55        52.0070          464.54       
56        54.0380          465.30       
57        56.0690          466.06       
58        58.0370          466.81       
9         -40.8520         460.35       
19        -20.6560         456.73       
29        -0.5330          454.16       
39        19.7020          455.20       
49        39.8580          460.25       

 plot: thickness_nn_shape.png

--- Refined structure -- atom_site --------------------------------------------
_atom_site_label  _atom_site_type_symbol  _atom_site_fract_x  _atom_site_fract_y  _atom_site_fract_z  _atom_site_thermal_displace_type  _atom_site_U_iso_or_equiv  _atom_site_site_symmetry_multiplicity  _atom_site_occupancy  _atom_site_calc_flag  _atom_site_refinement_flags  _atom_site_disorder_assembly  _atom_site_disorder_group
----------------  ----------------------  ------------------  ------------------  ------------------  --------------------------------  -------------------------  -------------------------------------  --------------------  --------------------  ---------------------------  ----------------------------  -------------------------
Cs1               Cs                      0.5149448324        0.5532128258        0.75                Uani                              0.0375(3)                  4                                      1                     d                     .                            .                             .                        
Pb1               Pb                      0.5                 1                   0.5                 Uani                              0.01530(10)                4                                      1                     d                     .                            .                             .                        
Br1               Br                      0.3007223587        0.7015171346        0.4685385921        Uani                              0.0272(2)                  8                                      1                     d                     .                            .                             .                        
Br2               Br                      0.4400121491        0.9940244891        0.75                Uani                              0.0353(4)                  4                                      1                     d                     .                            .                             .                        

_atom_site_aniso_label  _atom_site_aniso_type_symbol  _atom_site_aniso_U_11  _atom_site_aniso_U_22  _atom_site_aniso_U_33  _atom_site_aniso_U_12  _atom_site_aniso_U_13  _atom_site_aniso_U_23
----------------------  ----------------------------  ---------------------  ---------------------  ---------------------  ---------------------  ---------------------  ---------------------
Cs1                     Cs                            0.04134707427          0.04021364134          0.0310676619           0.008138406582         0                      0                    
Pb1                     Pb                            0.01568730412          0.01522992399          0.01411869662          -0.00188403692         -0.001531730982        0.0009594467604      
Br1                     Br                            0.02483514138          0.0221697238           0.03461844248          -0.01027412629         0.003343331488         -0.004384003116      
Br2                     Br                            0.05081182574          0.04240646352          0.01155358696          0.003411477045         0                      0

File: examples/experiments/papers/colmey_et_al_2026_Acta_Cryst_A/data/cspbbr3-no-abs/refinement_report.txt
==============================================================================
 diffBloch refinement report -- cspbbr3-no-abs
==============================================================================
 structure   : cspbbr3.cif
 exp_data    : CsPbBr_P67-crot-050_dyn.cif_pets
 generated   : 2026-07-31T21:25:12+00:00
 elapsed     : 2206.4 s (36.77 min)

--- Simulation / refinement parameters ----------------------------------------
Parameter                                   Value       
------------------------------------------  ------------
Integration semiangle (deg)                 1.5         
Rocking-curve sampling                      60          
D_sg                                        0.0015      
R_sg                                        0.66        
g_max (solve cutoff, A^-1)                  2.3         
structure-factor support (2 x g_max, A^-1)  4.6         
sg_max (A^-1)                               0.02        
Absorption (T/F)                            F           
Seed thickness (A)                          440         
Epochs (configured)                         40          
Best epoch                                  39          
Optimizer                                   adam        
Learning rate                               0.001       
R_obs (%)                                   6.52        
wR2 (%)                                     6.54        
HKLs (Observed/total)                       2722 / 17377

--- Crystallographic parameters -----------------------------------------------
Parameter                 Value                  
------------------------  -----------------------
Space group               P b n m (#62)          
a, b, c (A)               8.1189, 8.3590, 11.7590
alpha, beta, gamma (deg)  90.00, 90.00, 90.00    
Volume (A^3)              798.0                  
N atoms (ASU)             4                      

--- Per-rotation wR2 / R_obs (final refined model) ----------------------------
Rotation  wR2       R_obs     N matched
--------  --------  --------  ---------
0         0.104869  0.080991  307      
1         0.073341  0.071685  291      
2         0.103348  0.066834  297      
3         0.063481  0.058746  298      
4         0.187658  0.106387  305      
5         0.066464  0.048915  305      
6         0.035403  0.045253  287      
7         0.154420  0.089484  307      
8         0.034227  0.058399  281      
10        0.053241  0.054163  298      
11        0.050225  0.070584  290      
12        0.047998  0.071002  296      
13        0.058602  0.101000  300      
14        0.035847  0.051699  289      
15        0.090057  0.057535  301      
16        0.069655  0.057359  294      
17        0.038088  0.053670  293      
18        0.196232  0.112667  306      
20        0.032338  0.037506  295      
21        0.056420  0.058736  302      
22        0.053562  0.043505  290      
23        0.069094  0.061339  301      
24        0.066137  0.060751  290      
25        0.074533  0.095621  306      
26        0.050270  0.040061  304      
27        0.038431  0.047281  293      
28        0.091789  0.125997  274      
30        0.071238  0.056094  294      
31        0.076364  0.047025  300      
32        0.041883  0.046268  290      
33        0.055277  0.055430  300      
34        0.126472  0.096360  307      
35        0.072715  0.104614  299      
36        0.075461  0.060897  287      
37        0.041746  0.067620  297      
38        0.037997  0.048855  295      
40        0.015145  0.034435  243      
41        0.027141  0.040219  292      
42        0.091250  0.051226  311      
43        0.040013  0.059267  292      
44        0.056564  0.104498  290      
45        0.063992  0.062019  306      
46        0.034122  0.043101  287      
47        0.071238  0.051048  293      
48        0.033035  0.038066  296      
50        0.053876  0.065239  301      
51        0.129812  0.101042  298      
52        0.045262  0.051002  296      
53        0.077123  0.065305  294      
54        0.040248  0.054195  293      
55        0.109074  0.069402  297      
56        0.056961  0.068843  299      
57        0.021565  0.028096  293      
58        0.095318  0.088404  284      
9         0.033177  0.055486  295      
19        0.064801  0.134904  290      
29        0.044163  0.044199  278      
39        0.035519  0.068455  286      
49        0.025641  0.055501  294      

 mean wR2   = 0.065422
 mean R_obs = 0.065157

--- Thickness NN --------------------------------------------------------------
 enabled: yes (min_thickness, bounds [100, 700] A)

Rotation  alpha (degrees)  Thickness (A)
--------  ---------------  -------------
0         -58.9870         444.02       
1         -56.9870         443.52       
2         -54.9790         442.98       
3         -52.9720         442.43       
4         -50.9680         441.85       
5         -48.9500         441.25       
6         -46.9200         440.62       
7         -44.8980         439.98       
8         -42.8780         439.33       
10        -38.8240         438.00       
11        -36.7950         437.32       
12        -34.7710         436.65       
13        -32.7470         435.98       
14        -30.7250         435.33       
15        -28.7060         434.68       
16        -26.6790         434.04       
17        -24.6510         433.43       
18        -22.6530         432.84       
20        -18.6400         431.74       
21        -16.6250         431.23       
22        -14.6120         430.76       
23        -12.6050         430.32       
24        -10.6110         429.93       
25        -8.6090          429.58       
26        -6.5710          429.26       
27        -4.5280          429.00       
28        -2.5270          428.78       
30        1.4920           428.50       
31        3.5160           428.43       
32        5.5410           428.42       
33        7.5600           428.46       
34        9.5780           428.55       
35        11.6030          428.69       
36        13.6280          428.89       
37        15.6490          429.14       
38        17.6740          429.43       
40        21.7280          430.17       
41        23.7490          430.61       
42        25.7720          431.09       
43        27.7920          431.61       
44        29.8060          432.17       
45        31.8120          432.76       
46        33.8130          433.39       
47        35.8240          434.05       
48        37.8340          434.73       
50        41.9050          436.20       
51        43.9330          436.97       
52        45.9460          437.74       
53        47.9660          438.54       
54        49.9850          439.34       
55        52.0070          440.16       
56        54.0380          440.99       
57        56.0690          441.83       
58        58.0370          442.64       
9         -40.8520         438.67       
19        -20.6560         432.28       
29        -0.5330          428.61       
39        19.7020          429.78       
49        39.8580          435.45       

 plot: thickness_nn_shape.png

--- Refined structure -- atom_site --------------------------------------------
_atom_site_label  _atom_site_type_symbol  _atom_site_fract_x  _atom_site_fract_y  _atom_site_fract_z  _atom_site_thermal_displace_type  _atom_site_U_iso_or_equiv  _atom_site_site_symmetry_multiplicity  _atom_site_occupancy  _atom_site_calc_flag  _atom_site_refinement_flags  _atom_site_disorder_assembly  _atom_site_disorder_group
----------------  ----------------------  ------------------  ------------------  ------------------  --------------------------------  -------------------------  -------------------------------------  --------------------  --------------------  ---------------------------  ----------------------------  -------------------------
Cs1               Cs                      0.5143538085        0.5531860925        0.75                Uani                              0.0375(3)                  4                                      1                     d                     .                            .                             .                        
Pb1               Pb                      0.5                 1                   0.5                 Uani                              0.01530(10)                4                                      1                     d                     .                            .                             .                        
Br1               Br                      0.3009464035        0.701360351         0.4684558769        Uani                              0.0272(2)                  8                                      1                     d                     .                            .                             .                        
Br2               Br                      0.4392987834        0.9936394771        0.75                Uani                              0.0353(4)                  4                                      1                     d                     .                            .                             .                        

_atom_site_aniso_label  _atom_site_aniso_type_symbol  _atom_site_aniso_U_11  _atom_site_aniso_U_22  _atom_site_aniso_U_33  _atom_site_aniso_U_12  _atom_site_aniso_U_13  _atom_site_aniso_U_23
----------------------  ----------------------------  ---------------------  ---------------------  ---------------------  ---------------------  ---------------------  ---------------------
Cs1                     Cs                            0.04062416546          0.03858890441          0.02915563706          0.01069162805          0                      0                    
Pb1                     Pb                            0.01457354756          0.01516389556          0.01335024926          -0.001469731667        -0.0007620544083       0.001130603158       
Br1                     Br                            0.024971285            0.01926990817          0.03385506513          -0.009142927501        0.001880503702         -0.003415919032      
Br2                     Br                            0.0420470615           0.04394920548          0.01153952481          0.00359116456          0                      0

File: examples/experiments/papers/colmey_et_al_2026_Acta_Cryst_A/data/quartz-absorption/refinement_report.txt
==============================================================================
 diffBloch refinement report -- quartz-absorption
==============================================================================
 structure   : experimental_paper_files/enantiomer_1.cif
 exp_data    : quartz.cif_pets
 generated   : 2026-07-31T22:21:50+00:00
 elapsed     : 140.5 s (2.34 min)

--- Simulation / refinement parameters ----------------------------------------
Parameter                                   Value     
------------------------------------------  ----------
Integration semiangle (deg)                 1         
Rocking-curve sampling                      42        
D_sg                                        0.0015    
R_sg                                        0.9       
g_max (solve cutoff, A^-1)                  2         
structure-factor support (2 x g_max, A^-1)  4         
sg_max (A^-1)                               0.01      
Absorption (T/F)                            T         
Seed thickness (A)                          850       
Epochs (configured)                         40        
Best epoch                                  39        
Optimizer                                   adam      
Learning rate                               0.001     
R_obs (%)                                   3.37      
wR2 (%)                                     6.48      
HKLs (Observed/total)                       916 / 2374

--- Crystallographic parameters -----------------------------------------------
Parameter                 Value                 
------------------------  ----------------------
Space group               P3221 (#154)          
a, b, c (A)               4.9226, 4.9226, 5.4003
alpha, beta, gamma (deg)  90.00, 90.00, 120.00  
Volume (A^3)              113.3                 
N atoms (ASU)             2                     

--- Per-rotation wR2 / R_obs (final refined model) ----------------------------
Rotation  wR2       R_obs     N matched
--------  --------  --------  ---------
0         0.083612  0.077847  29       
1         0.016722  0.022998  29       
2         0.020042  0.023508  26       
3         0.070125  0.039648  24       
4         0.107991  0.039471  24       
5         0.050155  0.027716  25       
6         0.051521  0.029865  23       
7         0.059142  0.078890  24       
8         0.142878  0.102444  29       
10        0.019639  0.015822  19       
11        0.026042  0.024589  24       
12        0.355968  0.001853  18       
13        0.017276  0.022305  22       
14        0.083917  0.040309  23       
15        0.058325  0.055841  25       
16        0.058174  0.030810  21       
17        0.024645  0.023954  22       
18        0.000000  0.000000  1        
20        0.060930  0.053103  30       
21        0.064200  0.046157  27       
22        0.057596  0.039775  23       
23        0.172910  0.010016  12       
24        0.037910  0.020468  28       
25        0.025176  0.019481  28       
26        0.033868  0.042659  28       
27        0.050211  0.058990  25       
28        0.035894  0.023162  23       
30        0.027559  0.023522  23       
31        0.095415  0.063888  33       
32        0.026514  0.041734  26       
33        0.025110  0.030730  27       
34        0.068128  0.032322  25       
35        0.025375  0.033691  29       
36        0.212499  0.005125  7        
37        0.080621  0.044665  23       
38        0.052859  0.037434  32       
40        0.055295  0.043523  28       
41        0.040216  0.020682  20       
42        0.604231  0.002190  17       
43        0.022565  0.003600  22       
44        0.068816  0.027082  26       
45        0.031763  0.021271  24       
46        0.069912  0.024301  25       
47        0.024609  0.017716  22       
48        0.054101  0.042048  17       
50        0.025029  0.051150  34       
51        0.054059  0.087466  32       
52        0.022921  0.020232  24       
53        0.000000  0.000000  1        
54        0.018773  0.019126  22       
55        0.032991  0.027339  21       
56        0.139627  0.094167  34       
57        0.147352  0.138547  43       
58        0.105190  0.052457  30       
60        0.051053  0.034363  21       
61        0.033660  0.026735  22       
62        0.002841  0.000164  6        
63        0.023275  0.034223  26       
64        0.026601  0.013389  28       
65        0.068167  0.035885  32       
66        0.081407  0.052174  32       
67        0.087371  0.043734  33       
68        0.030522  0.009873  29       
70        0.042460  0.020983  24       
71        0.069640  0.029955  32       
72        0.017826  0.007062  24       
73        0.055154  0.036802  29       
74        0.031421  0.002368  9        
75        0.071413  0.040145  29       
76        0.053230  0.043343  27       
77        0.102498  0.053293  28       
78        0.309979  0.002213  2        
80        0.015329  0.004249  9        
81        0.066327  0.038370  28       
82        0.051184  0.050729  30       
83        0.034587  0.024187  26       
84        0.026854  0.030285  24       
85        0.000000  0.000000  1        
86        0.028605  0.029331  22       
87        0.047245  0.036397  29       
88        0.049263  0.044575  32       
90        0.076210  0.039117  28       
91        0.044471  0.034309  29       
92        0.048852  0.028338  24       
93        0.041641  0.049935  21       
94        0.124181  0.053906  25       
95        0.032921  0.031281  28       
96        0.000000  0.000000  1        
97        0.014147  0.014919  23       
98        0.014503  0.003075  10       
9         0.032818  0.028431  27       
19        0.171304  0.078767  30       
29        0.036506  0.028379  21       
39        0.046304  0.037069  32       
49        0.146234  0.034606  30       
59        0.079067  0.057142  30       
69        0.032214  0.011643  29       
79        0.050715  0.047814  26       
89        0.033517  0.035909  27       

 mean wR2   = 0.064848
 mean R_obs = 0.033709

--- Thickness NN --------------------------------------------------------------
 enabled: yes (min_thickness, bounds [100, 2000] A)

Rotation  alpha (degrees)  Thickness (A)
--------  ---------------  -------------
0         -49.1970         888.66       
1         -48.0370         887.51       
2         -47.0550         886.51       
3         -46.1090         885.54       
4         -45.0420         884.43       
5         -43.9750         883.31       
6         -43.0320         882.32       
7         -41.7640         880.96       
8         -40.7430         879.86       
10        -39.0710         878.05       
11        -38.0010         876.89       
12        -37.0400         875.84       
13        -36.1260         874.84       
14        -35.1080         873.73       
15        -33.9320         872.45       
16        -32.9080         871.34       
17        -32.0370         870.40       
18        -31.0480         869.34       
20        -29.0600         867.23       
21        -28.0640         866.18       
22        -27.1070         865.20       
23        -26.0180         864.08       
24        -24.9850         863.05       
25        -24.0470         862.13       
26        -23.0640         861.18       
27        -22.0940         860.26       
28        -21.0270         859.28       
30        -19.1210         857.59       
31        -18.0670         856.70       
32        -16.9920         855.83       
33        -15.9620         855.03       
34        -15.0590         854.36       
35        -14.0290         853.64       
36        -12.9480         852.92       
37        -12.0580         852.36       
38        -11.1270         851.81       
40        -9.0510          850.73       
41        -8.0240          850.27       
42        -7.0560          849.88       
43        -6.0500          849.53       
44        -5.0680          849.24       
45        -4.0820          848.99       
46        -3.0050          848.79       
47        -2.0290          848.67       
48        -1.0720          848.60       
50        1.1290           848.65       
51        2.0890           848.76       
52        3.1890           848.97       
53        4.2360           849.23       
54        5.1120           849.51       
55        6.1430           849.90       
56        7.1520           850.35       
57        8.1400           850.86       
58        8.9940           851.35       
60        11.0030          852.70       
61        12.1230          853.56       
62        13.1130          854.40       
63        13.9520          855.16       
64        15.0070          856.19       
65        15.9620          857.18       
66        16.9320          858.25       
67        17.9310          859.41       
68        18.9860          860.71       
70        20.8590          863.20       
71        21.9440          864.74       
72        22.9760          866.27       
73        23.9860          867.83       
74        25.0000          869.46       
75        25.9590          871.05       
76        26.9910          872.82       
77        27.9750          874.57       
78        28.9130          876.28       
80        30.9930          880.24       
81        32.0020          882.23       
82        32.9780          884.21       
83        33.9660          886.26       
84        34.9710          888.38       
85        35.9950          890.59       
86        37.0510          892.92       
87        38.0740          895.21       
88        38.9750          897.26       
90        40.9620          901.88       
91        41.9600          904.25       
92        42.9360          906.59       
93        43.9560          909.07       
94        44.9920          911.61       
95        46.0370          914.21       
96        46.9860          916.58       
97        47.9950          919.12       
98        49.0790          921.88       
9         -40.0590         879.13       
19        -30.0580         868.28       
29        -20.0880         858.43       
39        -10.0610         851.23       
49        -0.0150          848.59       
59        9.9650           851.97       
69        19.9820          862.01       
79        29.9250          878.18       
89        39.9190          899.44       

 plot: thickness_nn_shape.png

--- Refined structure -- atom_site --------------------------------------------
_atom_site_label  _atom_site_type_symbol  _atom_site_fract_x  _atom_site_fract_y  _atom_site_fract_z  _atom_site_U_iso_or_equiv  _atom_site_thermal_displace_type
----------------  ----------------------  ------------------  ------------------  ------------------  -------------------------  --------------------------------
Si1               Si                      1                   0.4715211055        0.833333            0.009208                   Uani                            
O1                O                       0.8548669861        0.5868823154        0.618948603         0.015829                   Uani                            

_atom_site_aniso_label  _atom_site_aniso_U_11  _atom_site_aniso_U_22  _atom_site_aniso_U_33  _atom_site_aniso_U_23  _atom_site_aniso_U_13  _atom_site_aniso_U_12
----------------------  ---------------------  ---------------------  ---------------------  ---------------------  ---------------------  ---------------------
Si1                     0.01028832802          0.01181354891          0.005272479733         -0.0005634754311       -0.001126950862        0.005144164011       
O1                      0.01179178284          0.01995388803          0.01660766597          0.00333394358          -0.003430086471        0.008779850336
